Repository: noefararoni/Norway_spruce_bending_strength_prediction

# Background

A previous study proposed a method to project the ultimate force of a scaled hybrid glued softwood-to-hardwood column-to-slab connection to the full scale by accounting for different strengths at different sizes [1]. The projection method is based on the Buckingham $\pi$ theorem [2]. The study indicated that the projection accuracy depends on accurate strength values across different sizes. In order to better predict bending strength necessary for the projection method, machine-learning models are evaluated.

# Wood regression

## Generalization test (historical comparison)

From the repository root, after installing the package with `python -m pip install -e .`, run:

```powershell
python -m wood_regression generalize --data Data/final_clean_merged_dataframe.csv --external Data/generalisation_validation.csv --output outputs/generalization-final --plot
```

This fits both models on the same 99 original training specimens and evaluates the
same 25 external specimens. It performs no outlier removal, cross-validation or
hyperparameter search on the external data. Scaling is fitted only on training rows.
An exact training/external observation overlap is rejected; this check does not prove
that datasets are independent at the tree, batch or source level.

The default `--physics-method historical` reproduces `Final_PI_LR_Outliers.py`:
positive Density/Dynamic E, negative Growth-ring width/Height/Test span/Width,
and a penalty averaged across six constrained features. It uses 120750 iterations,
learning rate 0.1 and lambda 0.004, fixed from the original configuration.

Outputs: `comparison.csv`, `metrics.json`, and each model's predictions, coefficients
and optional PNG. The manifest records dataset hashes, settings, exact physics
constraints and metric definitions. Choose a new output directory for each run.

The approved plotting model remains available with `--physics-method plot-reference`.
That method follows `Last_drow_PI_LR.py`, leaves Width/Height unconstrained and sums
the penalty; its results differ. Existing `run` commands retain their behavior.
In particular, `run --model normal --external ...` defaults to five-row removal;
use `generalize` above for a consistent original-data model comparison.

Predict wood bending strength using ordinary or physics-informed linear regression.
The active implementation is in `src/wood_regression`; historical scripts are in
`archive/legacy` for reference. They are not part of the installed package.

## Run

Run these commands from the project root. Paths are explicit, so the installed
command also works from other directories when given absolute paths.
Each run requires a new output directory to protect previous results.

```powershell

# Fast functional check (not a converged research experiment)
.\.venv\Scripts\python.exe -m wood_regression run --data Data/final_clean_merged_dataframe.csv --output outputs/smoke --folds 2 --iterations 100 --plot

# Original iteration count, leave-one-out evaluation and external validation
.\.venv\Scripts\python.exe -m wood_regression run --data Data/final_clean_merged_dataframe.csv --external Data/generalisation_validation.csv --output outputs/normal

# Physics-informed model
.\.venv\Scripts\python.exe -m wood_regression run --data Data/final_clean_merged_dataframe.csv --external Data/generalisation_validation.csv --output outputs/physics --model physics

# Verification
.\.venv\Scripts\python.exe -m pytest
.\.venv\Scripts\python.exe -m ruff check src tests
```

Use `--folds N` for K-fold evaluation, otherwise leave-one-out is used. Use
`--plot` to export a measured-versus-predicted figure. Outputs include predictions,
MSE/RMSE/MAE/R², run settings, and coefficients converted to original feature units.
External evaluation uses the scaler and model fitted only on training data.
Figures include MSE (MPa²), RMSE (MPa), R², a model/dataset title, and a
perfect-prediction reference line. Metrics are calculated from the plotted points.
With `--plot`, external validation also produces `external_predictions.png`;
optional outlier removal also produces `cleaned_predictions.png`.

## Structure

```text
src/wood_regression/   shared configuration, data, model, evaluation, plots and CLI
tests/                numerical, CSV, provenance and data-leakage checks
Data/                 existing input datasets and historical results (preserved)
generalization/       existing additional dataset (preserved)
outputs/              new experiment results, ignored by Git
archive/legacy/       superseded scripts and original configuration

## Data and research assumptions
The data was obtained from non-destructive measurements and three-point bending experiments. The non-destructive measurements considered equilibrium density at 65% air relative humidity and 20 °C, dynamic modulus of elasticity, growth-ring width, height, span between supports, and width. The three-point bending experiments delivered the bending strength.

File: Data/final_clean_merged_dataframe.csv
Width;Height;Density;Growth-ring width;Test span;Dynamic E;Bending strength;source_file;source_row
14,99;6,13;534,67;2,33;168,00;15090,11;87,69;Size_A;1
15,52;6,00;451,31;1,69;168,00;12021,06;81,64;Size_A;2
15,54;6,02;455,58;1,67;168,00;13364,81;77,41;Size_A;3
15,67;5,99;457,10;2,03;168,00;11341,85;65,89;Size_A;4
15,60;6,04;438,11;2,08;168,00;10663,93;68,63;Size_A;5
15,58;6,03;457,39;1,27;168,00;13194,19;79,18;Size_A;6
15,62;5,97;429,36;1,94;168,00;10444,71;76,05;Size_A;7
14,99;6,05;478,25;1,88;168,00;15358,52;97,37;Size_A;8
14,86;5,96;452,31;1,87;168,00;11792,66;88,32;Size_A;9
15,06;6,05;496,90;1,70;168,00;15875,67;94,63;Size_A;10
14,90;5,78;524,88;0,73;168,00;18214,39;103,27;Size_A;11
15,03;5,86;528,50;1,44;168,00;16838,68;108,88;Size_A;12
15,07;6,04;506,04;1,79;168,00;16273,65;102,22;Size_A;13
14,86;6,00;502,75;1,30;168,00;15324,74;98,92;Size_A;14
14,88;6,22;482,96;1,30;168,00;12567,69;81,42;Size_A;15
14,95;6,18;495,30;1,02;168,00;12150,60;87,83;Size_A;16
14,86;5,95;497,74;2,13;168,00;13214,49;104,90;Size_A;17
14,97;6,08;464,23;2,09;168,00;14759,68;91,08;Size_A;18
15,02;5,93;490,06;1,46;168,00;16019,43;100,19;Size_A;19
14,95;5,96;514,48;0,96;168,00;16695,87;99,18;Size_A;20
15,05;6,20;522,37;1,47;168,00;13897,33;95,83;Size_A;21
14,96;6,08;481,05;2,20;168,00;11923,50;90,23;Size_A;22
14,97;6,19;481,59;1,31;168,00;10995,04;92,26;Size_A;23
14,86;5,98;454,05;2,53;168,00;10327,85;91,05;Size_A;24
14,95;5,95;487,04;1,30;168,00;11823,84;82,37;Size_A;25
15,26;5,82;549,49;1,03;168,00;19084,85;107,74;Size_A;26
14,74;5,80;492,58;1,89;168,00;14953,07;97,58;Size_A;27
15,01;6,16;541,73;1,31;168,00;17255,49;103,09;Size_A;28
14,95;5,95;480,13;2,11;168,00;12528,13;107,61;Size_A;29
14,98;6,06;467,12;2,11;168,00;11960,53;93,91;Size_A;30
14,98;5,97;535,16;1,45;168,00;17419,49;101,48;Size_A;31
15,13;5,73;432,47;1,97;168,00;13518,47;83,19;Size_A;32
14,86;5,71;492,67;3,27;168,00;10087,14;84,26;Size_A;33
14,74;5,99;570,27;1,47;168,00;15802,14;110,07;Size_A;34
14,94;5,39;630,97;1,66;168,00;24145,24;116,70;Size_A;35
14,82;6,07;525,91;4,30;168,00;11551,54;68,30;Size_A;36
14,93;5,78;564,22;1,61;168,00;19790,13;112,16;Size_A;37
14,92;5,90;565,84;1,67;168,00;13602,10;108,69;Size_A;38
14,91;5,76;492,29;3,68;168,00;11455,97;65,72;Size_A;39
14,90;6,10;455,26;3,37;168,00;8676,87;81,36;Size_A;40
14,90;5,61;597,62;1,51;168,00;19227,87;102,64;Size_A;41
14,83;5,41;626,08;1,64;168,00;21553,35;110,89;Size_A;42
14,89;6,09;417,90;3,04;168,00;6991,54;70,27;Size_A;43
14,92;5,91;506,00;3,52;168,00;12069,34;81,24;Size_A;44
15,05;6,12;538,15;2,81;168,00;15429,13;100,14;Size_A;45
49,93;19,99;558,76;1,31;560,00;18579,96;105,59;Size_B;1
50,00;20,00;421,83;3,16;560,00;11491,00;67,91;Size_B;2
50,00;20,00;439,60;2,88;560,00;12054,00;74,72;Size_B;3
50,00;20,00;441,93;1,97;560,00;12009,00;78,25;Size_B;4
50,00;20,00;440,50;2,00;560,00;12034,00;78,79;Size_B;5
50,00;20,00;437,17;2,82;560,00;11944,00;75,26;Size_B;6
50,00;20,00;460,17;1,64;560,00;12529,00;94,37;Size_B;7
50,00;20,00;431,00;1,75;560,00;11763,00;77,28;Size_B;8
50,00;20,00;452,00;1,66;560,00;12304,00;82,03;Size_B;9
50,00;20,00;517,97;0,95;560,00;14134,00;100,17;Size_B;10
50,00;20,00;483,69;1,73;560,00;13182,00;98,87;Size_B;11
50,00;20,00;513,31;1,64;560,00;13995,00;95,38;Size_B;12
50,00;20,00;464,39;1,97;560,00;12686,00;93,07;Size_B;13
50,00;20,00;572,88;0,88;560,00;15530,00;109,62;Size_B;14
50,00;20,00;487,17;1,11;560,00;13251,00;87,28;Size_B;15
50,00;20,00;454,33;1,62;560,00;12349,00;87,15;Size_B;16
50,00;20,00;491,01;1,84;560,00;13408,00;100,00;Size_B;17
50,00;20,00;439,93;1,80;560,00;12009,00;82,61;Size_B;18
50,00;20,00;514,17;1,34;560,00;14017,00;106,39;Size_B;19
50,00;20,00;512,00;1,68;560,00;13882,00;102,82;Size_B;20
50,00;20,00;529,95;1,04;560,00;14446,00;104,71;Size_B;21
50,00;20,00;529,28;1,22;560,00;14446,00;101,68;Size_B;22
50,00;20,00;434,83;2,45;560,00;11808,00;77,28;Size_B;23
50,00;20,00;508,33;1,73;560,00;13791,00;90,47;Size_B;24
50,00;20,00;517,83;1,73;560,00;14062,00;106,55;Size_B;25
50,00;20,00;514,67;1,92;560,00;13972,00;102,82;Size_B;26
50,00;20,00;515,31;1,38;560,00;14040,00;102,77;Size_B;27
50,00;20,00;448,75;2,56;560,00;12234,00;78,04;Size_B;28
101,23;40,15;499,38;1,88;1120,00;15059,81;92,42;Size_C;1
100,62;39,96;487,78;2,35;1120,00;11538,83;91,03;Size_C;2
99,85;39,60;501,00;1,93;1120,00;14261,00;83,99;Size_C;3
100,57;40,09;497,60;1,76;1120,00;14951,00;91,21;Size_C;4
100,18;40,00;434,43;2,41;1120,00;11224,00;83,26;Size_C;5
100,04;40,19;408,75;2,61;1120,00;9165,00;64,96;Size_C;6
100,43;39,87;484,66;1,90;1120,00;12537,00;93,74;Size_C;7
100,40;40,02;486,21;1,14;1120,00;13331,00;89,00;Size_C;8
100,99;39,69;491,04;2,11;1120,00;14031,00;88,59;Size_C;9
101,10;39,17;501,92;1,78;1120,00;14118,00;80,60;Size_C;10
100,65;39,87;528,88;1,26;1120,00;14224,00;89,52;Size_C;11
101,35;39,82;615,31;1,06;1120,00;17797,00;106,94;Size_C;12
100,77;40,05;499,48;1,50;1120,00;12387,00;85,53;Size_C;13
100,99;40,02;470,95;2,29;1120,00;12661,00;85,74;Size_C;14
100,72;39,95;495,76;2,20;1120,00;13002,00;82,85;Size_C;15
101,06;39,52;491,98;2,14;1120,00;12449,00;87,94;Size_C;16
100,84;39,52;496,84;1,79;1120,00;13614,00;83,18;Size_C;17
100,99;40,25;493,05;1,46;1120,00;13431,00;72,07;Size_C;18
101,18;39,97;493,74;1,22;1120,00;13257,00;88,29;Size_C;19
100,88;40,15;490,25;1,21;1120,00;12677,00;76,66;Size_C;20
101,26;39,36;605,26;1,15;1120,00;17923,00;96,53;Size_C;21
100,89;39,80;593,69;1,18;1120,00;16572,00;86,11;Size_C;22
101,37;39,87;540,21;1,30;1120,00;13764,00;97,14;Size_C;23
101,08;39,44;530,42;1,30;1120,00;14553,00;97,36;Size_C;24
100,82;40,34;538,61;1,32;1120,00;15539,00;99,94;Size_C;25
101,04;39,94;478,07;2,51;1120,00;11002,00;72,99;Size_C;26

File: Data/final_model_performance_summary.csv
Dataset;Number of specimens;MSE;RMSE;MAE;R2;MAPE (%);Mean error
Final Model - Training Dataset;99;47,18113351541831;6,868852416191391;5,4815339799861675;0,6834212451099856;6,27018910396302;2,0383246157158428e-14
External Generalization Dataset;25;127,2263859046337;11,279467447740327;7,774791156981767;0,3158976089879889;10,427716824017796;-6,517855639797931

File: Data/generalization_normal_cleaned.csv
Width;Height;Density;Growth-ring width;Test span;Dynamic E;Bending strength;source_file;source_row;Measured bending strength;Predicted bending strength;Error;Absolute error;Squared error;Absolute percentage error (%)
50,35;20,38;433,91;1,11;560,0;12933,04;59,65;Size_B_validation;1;59,65;86,80311828251811;-27,153118282518115;27,153118282518115;737,2918324644195;45,52073475694571
50,36;20,46;469,8;1,85;560,0;16391,35;93,32;Size_B_validation;2;93,32;93,13041817012012;0,18958182987987016;0,18958182987987016;0,03594127022060003;0,20315241092999375
50,42;20,39;464,16;2,03;560,0;15278,59;86,36;Size_B_validation;3;86,36;89,67889327248498;-3,318893272484985;3,318893272484985;11,015052554146092;3,8430908667033172
50,29;20,35;490,46;1,82;560,0;13359,02;71,67;Size_B_validation;4;71,67;92,75031655725333;-21,080316557253326;21,080316557253326;444,3797461540087;29,41302714839309
50,35;20,39;452,11;2,12;560,0;14988,9;81,3;Size_B_validation;5;81,3;87,60614697929806;-6,306146979298063;6,306146979298063;39,767489724510085;7,756638350920126
50,24;20,38;508,14;1,37;560,0;16121,53;83,37;Size_B_validation;6;83,37;100,27634761459356;-16,906347614593557;16,906347614593557;285,82458966547324;20,27869451192702
50,15;20,32;520,39;1,39;560,0;16918,4;98,7;Size_B_validation;7;98,7;102,71632997158933;-4,016329971589329;4,016329971589329;16,13090644068674;4,069229961083413
50,23;20,52;583,88;1,34;560,0;18862,89;101,2;Size_B_validation;8;101,2;115,30497248969985;-14,104972489699847;14,104972489699847;198,9502489351895;13,937719851482061
50,31;20,48;537,88;1,49;560,0;17665,48;103,02;Size_B_validation;9;103,02;106,13165846457167;-3,1116584645716756;3,1116584645716756;9,682418400140557;3,0204411420808346
50,32;20,38;520,68;1,43;560,0;16610,27;103,93;Size_B_validation;10;103,93;101,98239980200296;1,9476001979970476;1,9476001979970476;3,7931465312381394;1,8739538131406213
50,18;20,34;469,27;1,74;560,0;15643,98;91,89;Size_B_validation;11;91,89;92,64112268957265;-0,7511226895726537;0,7511226895726537;0,5641852947908571;0,8174150501389201
50,28;20,24;509,94;1,18;560,0;17750,02;98,69;Size_B_validation;12;98,69;101,5927573947798;-2,9027573947797976;2,9027573947797976;8,426000492948797;2,9412882711316217
50,29;20,35;516,53;1,71;560,0;15745,22;95,43;Size_B_validation;13;95,43;99,33368628422016;-3,903686284220157;3,903686284220157;15,238766605608578;4,090627983045328
49,79;20,38;572,33;1,23;560,0;17200,12;109,02;Size_B_validation;14;109,02;113,35707186084353;-4,337071860843537;4,337071860843537;18,81019232612082;3,978235058561307
50,13;20,33;426,19;2,17;560,0;12431,64;62,15;Size_B_validation;15;62,15;81,66135615568928;-19,511356155689278;19,511356155689278;380,69301903415385;31,3939761153488
50,06;20,26;519,71;2,12;560,0;17796,27;92,27;Size_B_validation;16;92,27;100,56632065485766;-8,296320654857666;8,296320654857666;68,82893640821794;8,991352178235251
50,09;20,4;428,53;2,97;560,0;12694,1;73,26;Size_B_validation;17;73,26;79,8665623512964;-6,60656235129639;6,60656235129639;43,64666610156688;9,0179666274862
50,38;20,23;476,05;1,81;560,0;17052,79;93,62;Size_B_validation;18;93,62;92,94484625483423;0,6751537451657725;0,6751537451657725;0,4558325796113689;0,7211640089358817
50,11;20,2;538,17;1,44;560,0;17434,13;99,25;Size_B_validation;19;99,25;104,8662274404673;-5,6162274404672985;5,6162274404672985;31,542010663057862;5,6586674463146585
50,31;20,17;511,6;2,22;560,0;15935,07;68,5;Size_B_validation;20;68,5;95,29184097692668;-26,79184097692668;26,79184097692668;717,8027429329275;39,112176608652085
49,83;20,43;536,45;1,75;560,0;18963,88;101,9;Size_B_validation;21;101,9;108,0158302409551;-6,115830240955091;6,115830240955091;37,40337953618081;6,001796114774378
50,28;20,34;465,03;2,02;560,0;16539,59;92,39;Size_B_validation;22;92,39;91,33953596827567;1,0504640317243314;1,0504640317243314;1,1034746819465373;1,136988885944725
50,08;19,96;524,14;1,67;560,0;17580,84;101,17;Size_B_validation;23;101,17;100,30765224559623;0,8623477544037712;0,8623477544037712;0,7436436495252269;0,852374967286519
50,31;20,41;486,77;1,85;560,0;14694,96;72,19;Size_B_validation;24;72,19;93,78444676569819;-21,594446765698194;21,594446765698194;466,3201311165732;29,913349169827114
50,08;20,33;437,32;3,47;560,0;12013,34;83,36;Size_B_validation;25;83,36;78,02089343160021;5,339106568399785;5,339106568399785;28,50605894872973;6,4048783210170175

File: Data/generalization_physics_cleaned.csv
Width;Height;Density;Growth-ring width;Test span;Dynamic E;Bending strength;source_file;source_row;Measured bending strength;Predicted bending strength;Error;Absolute error;Squared error;Absolute percentage error (%)
50,35;20,38;433,91;1,11;560,0;12933,04;59,65;Size_B_validation;1;59,65;85,61321693723855;-25,96321693723855;25,96321693723855;674,0886337301107;43,525929484054565
50,36;20,46;469,8;1,85;560,0;16391,35;93,32;Size_B_validation;2;93,32;90,5064525327588;2,813547467241193;2,813547467241193;7,916049350419333;3,0149458500227104
50,42;20,39;464,16;2,03;560,0;15278,59;86,36;Size_B_validation;3;86,36;87,74565397445402;-1,3856539744540157;1,3856539744540157;1,9200369369202102;1,604509002378434
50,29;20,35;490,46;1,82;560,0;13359,02;71,67;Size_B_validation;4;71,67;90,82121918095018;-19,15121918095018;19,15121918095018;366,76919611679403;26,721388559997454
50,35;20,39;452,11;2,12;560,0;14988,9;81,3;Size_B_validation;5;81,3;85,55788121354868;-4,257881213548686;4,257881213548686;18,12955242869083;5,237246265127535
50,24;20,38;508,14;1,37;560,0;16121,53;83,37;Size_B_validation;6;83,37;97,665400173841;-14,295400173840989;14,295400173840989;204,35846613025296;17,14693555696412
50,15;20,32;520,39;1,39;560,0;16918,4;98,7;Size_B_validation;7;98,7;99,94109317261697;-1,2410931726169707;1,2410931726169707;1,5403122631164579;1,2574398912026046
50,23;20,52;583,88;1,34;560,0;18862,89;101,2;Size_B_validation;8;101,2;110,99410104130925;-9,794101041309247;9,794101041309247;95,92441520737488;9,677965455839177
50,31;20,48;537,88;1,49;560,0;17665,48;103,02;Size_B_validation;9;103,02;102,71778050155825;0,3022194984417439;0,3022194984417439;0,09133662523837924;0,29336002566661223
50,32;20,38;520,68;1,43;560,0;16610,27;103,93;Size_B_validation;10;103,93;99,42819656868723;4,50180343131278;4,50180343131278;20,26623413417952;4,331572627068969
50,18;20,34;469,27;1,74;560,0;15643,98;91,89;Size_B_validation;11;91,89;90,2695800707276;1,6204199292724013;1,6204199292724013;2,625760747183174;1,7634344643295257
50,28;20,24;509,94;1,18;560,0;17750,02;98,69;Size_B_validation;12;98,69;99,655203394175;-0,9652033941750062;0,9652033941750062;0,9316175921269524;0,9780153958607825
50,29;20,35;516,53;1,71;560,0;15745,22;95,43;Size_B_validation;13;95,43;96,90476329728746;-1,4747632972874527;1,4747632972874527;2,1749267830261596;1,5453875063265772
49,79;20,38;572,33;1,23;560,0;17200,12;109,02;Size_B_validation;14;109,02;108,84024117240335;0,1797588275966433;0,1797588275966433;0,03231323609891973;0,1648861012627438
50,13;20,33;426,19;2,17;560,0;12431,64;62,15;Size_B_validation;15;62,15;79,81836204570992;-17,66836204570992;17,66836204570992;312,17101737828284;28,428579317312824
50,06;20,26;519,71;2,12;560,0;17796,27;92,27;Size_B_validation;16;92,27;97,44484536713648;-5,174845367136484;5,174845367136484;26,779024573773935;5,608372566529191
50,09;20,4;428,53;2,97;560,0;12694,1;73,26;Size_B_validation;17;73,26;77,1845855430922;-3,924585543092192;3,924585543092192;15,402371685048236;5,357064623385465
50,38;20,23;476,05;1,81;560,0;17052,79;93,62;Size_B_validation;18;93,62;91,4700508505034;2,1499491494966065;2,1499491494966065;4,6222813454211815;2,29646352221385
50,11;20,2;538,17;1,44;560,0;17434,13;99,25;Size_B_validation;19;99,25;102,38670029836652;-3,13670029836652;3,13670029836652;9,838888761772617;3,160403323291204
50,31;20,17;511,6;2,22;560,0;15935,07;68,5;Size_B_validation;20;68,5;93,69480445946019;-25,194804459460187;25,194804459460187;634,7781717504349;36,78073643716815
49,83;20,43;536,45;1,75;560,0;18963,88;101,9;Size_B_validation;21;101,9;103,14912356602134;-1,2491235660213391;1,2491235660213391;1,5603096831898668;1,225832743887477
50,28;20,34;465,03;2,02;560,0;16539,59;92,39;Size_B_validation;22;92,39;89,06001658776258;3,329983412237425;3,329983412237425;11,088789525776404;3,6042682240907293
50,08;19,96;524,14;1,67;560,0;17580,84;101,17;Size_B_validation;23;101,17;99,00037604488261;2,1696239551173875;2,1696239551173875;4,707268106619216;2,1445329199539267
50,31;20,41;486,77;1,85;560,0;14694,96;72,19;Size_B_validation;24;72,19;91,41178679631915;-19,22178679631915;19,22178679631915;369,4770876431492;26,62666130533197
50,08;20,33;437,32;3,47;560,0;12013,34;83,36;Size_B_validation;25;83,36;75,53735708001902;7,822642919980979;7,822642919980979;61,193742253528534;9,384168570034763

File: Data/generalization_physics_original.csv
Width;Height;Density;Growth-ring width;Test span;Dynamic E;Bending strength;source_file;source_row;Measured bending strength;Predicted bending strength;Error;Absolute error;Squared error;Absolute percentage error (%)
50,35;20,38;433,91;1,11;560,0;12933,04;59,65;Size_B_validation;1;59,65;86,91129364678979;-27,261293646789788;27,261293646789788;743,1781312965013;45,702084906604846
50,36;20,46;469,8;1,85;560,0;16391,35;93,32;Size_B_validation;2;93,32;91,14202050987225;2,17797949012774;2,17797949012774;4,74359465941709;2,333882865546228
50,42;20,39;464,16;2,03;560,0;15278,59;86,36;Size_B_validation;3;86,36;88,1152907903867;-1,7552907903866952;1,7552907903866952;3,0810457588163493;2,0325275479234546
50,29;20,35;490,46;1,82;560,0;13359,02;71,67;Size_B_validation;4;71,67;90,21345274051784;-18,543452740517836;18,543452740517836;343,85963953981843;25,873381806219946
50,35;20,39;452,11;2,12;560,0;14988,9;81,3;Size_B_validation;5;81,3;86,09746777903587;-4,79746777903587;4,79746777903587;23,01569709088736;5,900944377657896
50,24;20,38;508,14;1,37;560,0;16121,53;83,37;Size_B_validation;6;83,37;97,66247391054513;-14,292473910545127;14,292473910545127;204,2748104836131;17,143425585396578
50,15;20,32;520,39;1,39;560,0;16918,4;98,7;Size_B_validation;7;98,7;99,8350142846633;-1,1350142846632991;1,1350142846632991;1,2882574263897406;1,14996381424853
50,23;20,52;583,88;1,34;560,0;18862,89;101,2;Size_B_validation;8;101,2;109,7188738176055;-8,518873817605495;8,518873817605495;72,57121112028443;8,417859503562743
50,31;20,48;537,88;1,49;560,0;17665,48;103,02;Size_B_validation;9;103,02;102,20923626039792;0,8107637396020806;0,8107637396020806;0,6573378414535503;0,7869964469055335
50,32;20,38;520,68;1,43;560,0;16610,27;103,93;Size_B_validation;10;103,93;99,17232131362661;4,757678686373396;4,757678686373396;22,63550648277168;4,577772237441928
50,18;20,34;469,27;1,74;560,0;15643,98;91,89;Size_B_validation;11;91,89;90,86726838921723;1,0227316107827704;1,0227316107827704;1,0459799476943201;1,1129955498778652
50,28;20,24;509,94;1,18;560,0;17750,02;98,69;Size_B_validation;12;98,69;100,2143478301659;-1,5243478301659081;1,5243478301659081;2,3236363073315123;1,5445818524327777
50,29;20,35;516,53;1,71;560,0;15745,22;95,43;Size_B_validation;13;95,43;96,3219570544527;-0,8919570544526891;0,8919570544526891;0,7955873869879174;0,9346715440141351
49,79;20,38;572,33;1,23;560,0;17200,12;109,02;Size_B_validation;14;109,02;107,60374717242391;1,4162528275760877;1,4162528275760877;2,0057720716172636;1,2990761581141879
50,13;20,33;426,19;2,17;560,0;12431,64;62,15;Size_B_validation;15;62,15;80,36899583522;-18,218995835220007;18,218995835220007;331,93180924376395;29,31455484347547
50,06;20,26;519,71;2,12;560,0;17796,27;92,27;Size_B_validation;16;92,27;97,01986470328241;-4,749864703282412;4,749864703282412;22,56121469948812;5,147788775639333
50,09;20,4;428,53;2,97;560,0;12694,1;73,26;Size_B_validation;17;73,26;77,08106515814293;-3,821065158142929;3,821065158142929;14,600538942773847;5,215759156624254
50,38;20,23;476,05;1,81;560,0;17052,79;93,62;Size_B_validation;18;93,62;92,21509108194797;1,4049089180520298;1,4049089180520298;1,973769068022125;1,5006504144969341
50,11;20,2;538,17;1,44;560,0;17434,13;99,25;Size_B_validation;19;99,25;101,95377530722035;-2,7037753072203543;2,7037753072203543;7,310400911934521;2,7242068586603065
50,31;20,17;511,6;2,22;560,0;15935,07;68,5;Size_B_validation;20;68,5;92,93248056490016;-24,43248056490016;24,43248056490016;596,9461065542241;35,667854839270305
49,83;20,43;536,45;1,75;560,0;18963,88;101,9;Size_B_validation;21;101,9;102,85228330501701;-0,952283305017005;0,952283305017005;0,9068434930141102;0,9345272865721344
50,28;20,34;465,03;2,02;560,0;16539,59;92,39;Size_B_validation;22;92,39;89,76327539892777;2,626724601072226;2,626724601072226;6,8996821298780455;2,8430832352767896
50,08;19,96;524,14;1,67;560,0;17580,84;101,17;Size_B_validation;23;101,17;98,85878806925;2,311211930750005;2,311211930750005;5,341700588841166;2,284483474103
50,31;20,41;486,77;1,85;560,0;14694,96;72,19;Size_B_validation;24;72,19;91,19598333468475;-19,005983334684757;19,005983334684757;361,2274025183147;26,32772313988746
50,08;20,33;437,32;3,47;560,0;12013,34;83,36;Size_B_validation;25;83,36;74,65447195862384;8,705528041376155;8,705528041376155;75,78621847918656;10,443291796276577

File: Data/loocv_after_outlier_removal.csv
fold;original_index;current_index;true_value;predicted_value;error;absolute_error;squared_error;rmse;Width;Height;Density;Growth-ring width;Test span;Dynamic E
36;38;35;65,72;83,90259374626908;-18,182593746269077;18,182593746269077;330,6067153418634;18,182593746269077;14,91;5,76;492,29;3,68;168,0;11455,97
89;92;88;76,66;90,7160081737628;-14,056008173762805;14,056008173762805;197,5713657808868;14,056008173762805;100,88;40,15;490,25;1,21;1120,0;12677,0
16;16;15;104,9;91,14715244856187;13,752847551438137;13,752847551438137;189,14081577309796;13,752847551438137;14,86;5,95;497,74;2,13;168,0;13214,49
14;14;13;81,42;94,69409199102478;-13,274091991024775;13,274091991024775;176,20151818618808;13,274091991024775;14,88;6,22;482,96;1,3;168,0;12567,69
1;0;0;87,69;99,55861522815263;-11,868615228152635;11,868615228152635;140,86402743393663;11,868615228152635;14,99;6,13;534,67;2,33;168,0;15090,11
23;23;22;91,05;80,44111329818448;10,608886701815521;10,608886701815521;112,54847705195822;10,608886701815521;14,86;5,98;454,05;2,53;168,0;10327,85
67;69;66;106,55;96,13947283333403;10,410527166665972;10,410527166665972;108,37907588789022;10,410527166665972;50,0;20,0;517,83;1,73;560,0;14062,0
4;4;3;68,63;78,5816474912636;-9,9516474912636;9,9516474912636;99,0352877903731;9,9516474912636;15,6;6,04;438,11;2,08;168,0;10663,93
24;24;23;82,37;92,10858286240992;-9,738582862409913;9,738582862409913;94,83999616802406;9,738582862409913;14,95;5,95;487,04;1,3;168,0;11823,84
38;40;37;102,64;112,36786723745692;-9,72786723745692;9,72786723745692;94,63140098958772;9,72786723745692;14,9;5,61;597,62;1,51;168,0;19227,87
76;78;75;64,96;74,2914858741674;-9,331485874167413;9,331485874167413;87,07662861978596;9,331485874167413;100,04;40,19;408,75;2,61;1120,0;9165,0
61;63;60;106,39;97,0704829426104;9,319517057389604;9,319517057389604;86,85339818297578;9,319517057389604;50,0;20,0;514,17;1,34;560,0;14017,0
90;93;89;96,53;105,45250948414493;-8,922509484144925;8,922509484144925;79,61117549465614;8,922509484144925;101,26;39,36;605,26;1,15;1120,0;17923,0
59;61;58;100,0;91,24817768319708;8,751822316802915;8,751822316802915;76,59439386488954;8,751822316802915;50,0;20,0;491,01;1,84;560,0;13408,0
15;15;14;87,83;96,57154818776009;-8,741548187760088;8,741548187760088;76,41466471893169;8,741548187760088;14,95;6,18;495,3;1,02;168,0;12150,6
53;55;52;98,87;90,38385491529235;8,486145084707658;8,486145084707658;72,01465839870795;8,486145084707658;50,0;20,0;483,69;1,73;560,0;13182,0
11;11;10;108,88;100,47647279745975;8,403527202540246;8,403527202540246;70,6192694438339;8,403527202540246;15,03;5,86;528,5;1,44;168,0;16838,68
86;88;85;87,94;79,6252887957275;8,314711204272498;8,314711204272498;69,13442241045462;8,314711204272498;101,06;39,52;491,98;2,14;1120,0;12449,0
77;79;76;93,74;85,74591276125076;7,9940872387492306;7,9940872387492306;63,9054307807333;7,9940872387492306;100,43;39,87;484,66;1,9;1120,0;12537,0
28;29;27;93,91;85,96387076123995;7,946129238760051;7,946129238760051;63,14096987907738;7,946129238760051;14,98;6,06;467,12;2,11;168,0;11960,53
68;70;67;102,82;94,90163909051341;7,91836090948658;7,91836090948658;62,70043949288514;7,91836090948658;50,0;20,0;514,67;1,92;560,0;13972,0
72;74;71;91,03;83,1879045079352;7,8420954920648;7,8420954920648;61,49846170666306;7,8420954920648;100,62;39,96;487,78;2,35;1120,0;11538,83
3;2;2;77,41;85,23862653813559;-7,828626538135595;7,828626538135595;61,28739347360091;7,828626538135595;15,54;6,02;455,58;1,67;168,0;13364,81
49;51;48;94,37;86,59346836141593;7,776531638584075;7,776531638584075;60,474444325899114;7,776531638584075;50,0;20,0;460,17;1,64;560,0;12529,0
5;5;4;79,18;86,92745313091044;-7,747453130910429;7,747453130910429;60,023030015653816;7,747453130910429;15,58;6,03;457,39;1,27;168,0;13194,19
92;96;91;97,36;89,83505057721784;7,524949422782157;7,524949422782157;56,62486381542952;7,524949422782157;101,08;39,44;530,42;1,3;1120,0;14553,0
62;64;61;102,82;95,3921918499547;7,427808150045294;7,427808150045294;55,17233391387929;7,427808150045294;50,0;20,0;512,0;1,68;560,0;13882,0
73;75;72;83,99;91,31396087021247;-7,323960870212474;7,323960870212474;53,64040282840346;7,323960870212474;99,85;39,6;501,0;1,93;1120,0;14261,0
44;46;43;67,91;74,86170023052287;-6,951700230522874;6,951700230522874;48,32613609505179;6,951700230522874;50,0;20,0;421,83;3,16;560,0;11491,0
55;57;54;93,07;86,1413115256803;6,928688474319699;6,928688474319699;48,00672397417064;6,928688474319699;50,0;20,0;464,39;1,97;560,0;12686,0
57;59;56;87,28;93,79465477625293;-6,514654776252925;6,514654776252925;42,44072685375505;6,514654776252925;50,0;20,0;487,17;1,11;560,0;13251,0
35;37;34;108,69;102,22078007477342;6,469219925226582;6,469219925226582;41,850806440948624;6,469219925226582;14,92;5,9;565,84;1,67;168,0;13602,1
81;83;80;89,52;95,98725337288187;-6,467253372881871;6,467253372881871;41,825366189051934;6,467253372881871;100,65;39,87;528,88;1,26;1120,0;14224,0
94;98;93;72,99;79,35243153449483;-6,3624315344948315;6,3624315344948315;40,48053503113425;6,3624315344948315;101,04;39,94;478,07;2,51;1120,0;11002,0
39;41;38;110,89;117,2079168344052;-6,317916834405196;6,317916834405196;39,916073126460574;6,317916834405196;14,83;5,41;626,08;1,64;168,0;21553,35
75;77;74;83,26;77,14620593598451;6,113794064015494;6,113794064015494;37,378477857191086;6,113794064015494;100,18;40,0;434,43;2,41;1120,0;11224,0
7;7;6;97,37;91,6462130326466;5,723786967353405;5,723786967353405;32,76173724764469;5,723786967353405;14,99;6,05;478,25;1,88;168,0;15358,52
12;12;11;102,22;96,54081959222621;5,679180407773785;5,679180407773785;32,25309010404162;5,679180407773785;15,07;6,04;506,04;1,79;168,0;16273,65
18;18;17;100,19;94,59217416773336;5,597825832266636;5,597825832266636;31,33565404839166;5,597825832266636;15,02;5,93;490,06;1,46;168,0;16019,43
69;71;68;102,77;97,21251627237436;5,5574837276256375;5,5574837276256375;30,88562538282375;5,5574837276256375;50,0;20,0;515,31;1,38;560,0;14040,0
79;81;78;88,59;83,27334849678267;5,316651503217329;5,316651503217329;28,26678320666309;5,316651503217329;100,99;39,69;491,04;2,11;1120,0;14031,0
41;43;40;81,24;86,23053143853406;-4,990531438534063;4,990531438534063;24,905404038996867;4,990531438534063;14,92;5,91;506,0;3,52;168,0;12069,34
37;39;36;81,36;76,38466291565196;4,975337084348041;4,975337084348041;24,753979102888866;4,975337084348041;14,9;6,1;455,26;3,37;168,0;8676,87
26;26;25;97,58;92,6053187745717;4,974681225428299;4,974681225428299;24,747453294628798;4,974681225428299;14,74;5,8;492,58;1,89;168,0;14953,07
84;86;83;85,74;80,92603099894988;4,813969001050111;4,813969001050111;23,174297543071408;4,813969001050111;100,99;40,02;470,95;2,29;1120,0;12661,0
34;36;33;112,16;107,68872950492887;4,471270495071124;4,471270495071124;19,992259840093578;4,471270495071124;14,93;5,78;564,22;1,61;168,0;19790,13
66;68;65;90,47;94,81237226415637;-4,342372264156367;4,342372264156367;18,856196880514496;4,342372264156367;50,0;20,0;508,33;1,73;560,0;13791,0
50;52;49;77,28;81,55386067673201;-4,2738606767320135;4,2738606767320135;18,265885084116224;4,2738606767320135;50,0;20,0;431,0;1,75;560,0;11763,0
46;48;45;78,25;82,4684136592685;-4,218413659268506;4,218413659268506;17,79501380070311;4,218413659268506;50,0;20,0;441,93;1,97;560,0;12009,0
83;85;82;85,53;89,69649798045478;-4,166497980454778;4,166497980454778;17,359705421133746;4,166497980454778;100,77;40,05;499,48;1,5;1120,0;12387,0
91;95;90;97,14;92,99197739232257;4,148022607677433;4,148022607677433;17,20609155380309;4,148022607677433;101,37;39,87;540,21;1,3;1120,0;13764,0
45;47;44;74,72;78,72415047706521;-4,00415047706521;4,00415047706521;16,033221042981545;4,00415047706521;50,0;20,0;439,6;2,88;560,0;12054,0
8;8;7;88,32;84,41578708430941;3,9042129156905787;3,9042129156905787;15,24287849104513;3,9042129156905787;14,86;5,96;452,31;1,87;168,0;11792,66
20;20;19;95,83;99,63602547104888;-3,8060254710488834;3,8060254710488834;14,485829886272874;3,8060254710488834;15,05;6,2;522,37;1,47;168,0;13897,33
30;31;29;83,19;79,51660148562343;3,673398514376572;3,673398514376572;13,493856645424007;3,673398514376572;15,13;5,73;432,47;1,97;168,0;13518,47
63;65;62;104,71;101,06448544938576;3,6455145506142372;3,6455145506142372;13,289776338740124;3,6455145506142372;50,0;20,0;529,95;1,04;560,0;14446,0
85;87;84;82,85;86,41943068501133;-3,5694306850113406;3,5694306850113406;12,740835415100529;3,5694306850113406;100,72;39,95;495,76;2,2;1120,0;13002,0
71;73;70;92,42;88,8879201544106;3,532079845589408;3,532079845589408;12,475588035618895;3,532079845589408;101,23;40,15;499,38;1,88;1120,0;15059,81
31;32;30;84,26;80,82678183228622;3,4332181677137896;3,4332181677137896;11,78698698712003;3,4332181677137896;14,86;5,71;492,67;3,27;168,0;10087,14
51;53;50;82,03;85,4146606669098;-3,384660666909795;3,384660666909795;11,45592783012626;3,384660666909795;50,0;20,0;452,0;1,66;560,0;12304,0
47;49;46;78,79;82,14322880373835;-3,3532288037383466;3,3532288037383466;11,244143410220504;3,3532288037383466;50,0;20,0;440,5;2,0;560,0;12034,0
70;72;69;78,04;81,37259481417124;-3,3325948141712303;3,3325948141712303;11,106188195440977;3,3325948141712303;50,0;20,0;448,75;2,56;560,0;12234,0
43;45;42;105,59;108,92245747457167;-3,332457474571669;3,332457474571669;11,105272819828585;3,332457474571669;49,93;19,99;558,76;1,31;560,0;18579,96
48;50;47;75,26;78,43234074294892;-3,1723407429489185;3,1723407429489185;10,063745789373696;3,1723407429489185;50,0;20,0;437,17;2,82;560,0;11944,0
27;27;26;103,09;106,24453541560374;-3,154535415603732;3,154535415603732;9,95109368829821;3,154535415603732;15,01;6,16;541,73;1,31;168,0;17255,49
42;44;41;100,14;97,01941124540953;3,1205887545904716;3,1205887545904716;9,73807417527651;3,1205887545904716;15,05;6,12;538,15;2,81;168,0;15429,13
33;34;32;116,7;119,36908886212973;-2,669088862129726;2,669088862129726;7,124035353944956;2,669088862129726;14,94;5,39;630,97;1,66;168,0;24145,24
19;19;18;99,18;101,73904342319165;-2,559043423191639;2,559043423191639;6,548703241780382;2,559043423191639;14,95;5,96;514,48;0,96;168,0;16695,87
78;80;77;89,0;91,53679254289031;-2,5367925428903106;2,5367925428903106;6,4353164056638885;2,5367925428903106;100,4;40,02;486,21;1,14;1120,0;13331,0
17;17;16;91,08;88,65349395105017;2,4265060489498325;2,4265060489498325;5,8879316055901265;2,4265060489498325;14,97;6,08;464,23;2,09;168,0;14759,68
82;84;81;106,94;109,24955752423523;-2,309557524235231;2,309557524235231;5,33405595775157;2,309557524235231;101,35;39,82;615,31;1,06;1120,0;17797,0
21;21;20;90,23;88,00911434045818;2,220885659541821;2,220885659541821;4,93233311275851;2,220885659541821;14,96;6,08;481,05;2,2;168,0;11923,5
32;33;31;110,07;107,95299522264773;2,117004777352264;2,117004777352264;4,481709227332309;2,117004777352264;14,74;5,99;570,27;1,47;168,0;15802,14
65;67;64;77,28;79,30388918126548;-2,0238891812654742;2,0238891812654742;4,096127418043432;2,0238891812654742;50,0;20,0;434,83;2,45;560,0;11808,0
29;30;28;101,48;103,44141867229033;-1,9614186722903213;1,9614186722903213;3,847163208009127;1,9614186722903213;14,98;5,97;535,16;1,45;168,0;17419,49
80;82;79;80,6;82,48766091883944;-1,887660918839444;1,887660918839444;3,563263744513774;1,887660918839444;101,1;39,17;501,92;1,78;1120,0;14118,0
87;89;86;83,18;84,80989572408869;-1,6298957240886836;1,6298957240886836;2,656560071402574;1,6298957240886836;100,84;39,52;496,84;1,79;1120,0;13614,0
25;25;24;107,74;106,13579717394826;1,6042028260517327;1,6042028260517327;2,573466707112366;1,6042028260517327;15,26;5,82;549,49;1,03;168,0;19084,85
58;60;57;87,15;85,80855845048453;1,34144154951548;1,34144154951548;1,7994654307664917;1,34144154951548;50,0;20,0;454,33;1,62;560,0;12349,0
64;66;63;101,68;100,38015712200391;1,2998428779960989;1,2998428779960989;1,6895915074771812;1,2998428779960989;50,0;20,0;529,28;1,22;560,0;14446,0
93;97;92;99,94;101,18667153404981;-1,2466715340498098;1,2466715340498098;1,554189913810106;1,2466715340498098;100,82;40,34;538,61;1,32;1120,0;15539,0
10;10;9;103,27;104,4353491220136;-1,165349122013609;1,165349122013609;1,3580385761778893;1,165349122013609;14,9;5,78;524,88;0,73;168,0;18214,39
2;1;1;81,64;82,68122600399326;-1,041226003993259;1,041226003993259;1,0841515913917703;1,041226003993259;15,52;6,0;451,31;1,69;168,0;12021,06
13;13;12;98,92;97,91949591953617;1,000504080463827;1,000504080463827;1,001008415024768;1,000504080463827;14,86;6,0;502,75;1,3;168,0;15324,74
40;42;39;70,27;71,234881589098;-0,9648815890979989;0,9648815890979989;0,9309964809802797;0,9648815890979989;14,89;6,09;417,9;3,04;168,0;6991,54
9;9;8;94,63;95,5701214101639;-0,9401214101639113;0,9401214101639113;0,8838282658485811;0,9401214101639113;15,06;6,05;496,9;1,7;168,0;15875,67
74;76;73;91,21;92,0167610098238;-0,806761009823802;0,806761009823802;0,6508633269719208;0,806761009823802;100,57;40,09;497,6;1,76;1120,0;14951,0
22;22;21;92,26;91,49066199228584;0,7693380077141683;0,7693380077141683;0,5918809701136056;0,7693380077141683;14,97;6,19;481,59;1,31;168,0;10995,04
52;54;51;100,17;99,49369347540087;0,6763065245991271;0,6763065245991271;0,45739051521534974;0,6763065245991271;50,0;20,0;517,97;0,95;560,0;14134,0
54;56;53;95,38;96,02128896055805;-0,6412889605580574;0,6412889605580574;0,4112515309336337;0,6412889605580574;50,0;20,0;513,31;1,64;560,0;13995,0
56;58;55;109,62;109,15385707868859;0,4661429213114161;0,4661429213114161;0,21728922308874107;0,4661429213114161;50,0;20,0;572,88;0,88;560,0;15530,0
88;91;87;88,29;88,03969144501247;0,2503085549875408;0,2503085549875408;0,06265437269995074;0,2503085549875408;101,18;39,97;493,74;1,22;1120,0;13257,0
6;6;5;76,05;76,20807224437705;-0,15807224437705258;0,15807224437705258;0,02498683444239863;0,15807224437705258;15,62;5,97;429,36;1,94;168,0;10444,71
60;62;59;82,61;82,71078956087095;-0,10078956087095037;0,10078956087095037;0,010158535580559009;0,10078956087095037;50,0;20,0;439,93;1,8;560,0;12009,0

File: Data/loocv_original_errors.csv
fold;original_index;true_value;predicted_value;error;absolute_error;squared_error;Width;Height;Density;Growth-ring width;Test span;Dynamic E
29;28;107,61;87,38368292162168;20,226317078378315;20,226317078378315;409,10390255509833;14,95;5,95;480,13;2,11;168,0;12528,13
95;94;86,11;105,06040365831808;-18,95040365831808;18,95040365831808;359,1177988131953;100,89;39,8;593,69;1,18;1120,0;16572,0
36;35;68,3;86,84301215043862;-18,543012150438628;18,543012150438628;343,8432996113146;14,82;6,07;525,91;4,3;168,0;11551,54
91;90;72,07;89,51153747104723;-17,44153747104724;17,44153747104724;304,20722935394497;100,99;40,25;493,05;1,46;1120,0;13431,0
4;3;65,89;81,60634095246246;-15,71634095246246;15,71634095246246;247,00337293404863;15,67;5,99;457,1;2,03;168,0;11341,85
39;38;65,72;81,17886327071774;-15,458863270717742;15,458863270717742;238,97645362274605;14,91;5,76;492,29;3,68;168,0;11455,97
17;16;104,9;90,80742164145087;14,092578358549133;14,092578358549133;198,60076479184738;14,86;5,95;497,74;2,13;168,0;13214,49
15;14;81,42;94,83452610327403;-13,414526103274028;13,414526103274028;179,94951057542028;14,88;6,22;482,96;1,3;168,0;12567,69
93;92;76,66;89,1804733300522;-12,520473330052198;12,520473330052198;156,76225240854836;100,88;40,15;490,25;1,21;1120,0;12677,0
70;69;106,55;95,24311718298368;11,306882817016316;11,306882817016316;127,84559903773882;50,0;20,0;517,83;1,73;560,0;14062,0
24;23;91,05;80,31186740409139;10,73813259590861;10,73813259590861;115,30749164731498;14,86;5,98;454,05;2,53;168,0;10327,85
25;24;82,37;92,70653223139773;-10,336532231397726;10,336532231397726;106,84389857072405;14,95;5,95;487,04;1,3;168,0;11823,84
75;74;91,03;81,06299455065346;9,967005449346544;9,967005449346544;99,34119762730371;100,62;39,96;487,78;2,35;1120,0;11538,83
5;4;68,63;78,54716858728091;-9,917168587280912;9,917168587280912;98,35023278855128;15,6;6,04;438,11;2,08;168,0;10663,93
1;0;87,69;97,38331610099995;-9,693316100999951;9,693316100999951;93,96037703390489;14,99;6,13;534,67;2,33;168,0;15090,11
64;63;106,39;96,72314966061526;9,666850339384737;9,666850339384737;93,44799548406282;50,0;20,0;514,17;1,34;560,0;14017,0
89;88;87,94;78,57549835945085;9,36450164054915;9,36450164054915;87,69389097584772;101,06;39,52;491,98;2,14;1120,0;12449,0
62;61;100,0;90,85572540307973;9,144274596920269;9,144274596920269;83,61775790388135;50,0;20,0;491,01;1,84;560,0;13408,0
41;40;102,64;111,7314887509265;-9,091488750926501;9,091488750926501;82,65516770822312;14,9;5,61;597,62;1,51;168,0;19227,87
71;70;102,82;93,85534011121038;8,964659888789612;8,964659888789612;80,36512692167338;50,0;20,0;514,67;1,92;560,0;13972,0
80;79;93,74;84,83906966381386;8,900930336186136;8,900930336186136;79,22656084963863;100,43;39,87;484,66;1,9;1120,0;12537,0
16;15;87,83;96,67980261627469;-8,849802616274687;8,849802616274687;78,3190063470223;14,95;6,18;495,3;1,02;168,0;12150,6
6;5;79,18;87,82340469494154;-8,643404694941538;8,643404694941538;74,70844472053741;15,58;6,03;457,39;1,27;168,0;13194,19
56;55;98,87;90,28749123296662;8,582508767033389;8,582508767033389;73,65945673620497;50,0;20,0;483,69;1,73;560,0;13182,0
79;78;64,96;73,45851700105263;-8,498517001052633;8,498517001052633;72,22479121718064;100,04;40,19;408,75;2,61;1120,0;9165,0
3;2;77,41;85,80227330515635;-8,392273305156351;8,392273305156351;70,4302512284399;15,54;6,02;455,58;1,67;168,0;13364,81
38;37;108,69;100,53688485041214;8,153115149587862;8,153115149587862;66,4732866424391;14,92;5,9;565,84;1,67;168,0;13602,1
65;64;102,82;94,68081078208456;8,13918921791543;8,13918921791543;66,24640112503079;50,0;20,0;512,0;1,68;560,0;13882,0
12;11;108,88;100,75389088886402;8,126109111135975;8,126109111135975;66,0336492860871;15,03;5,86;528,5;1,44;168,0;16838,68
97;96;97,36;89,31029798738334;8,049702012616663;8,049702012616663;64,79770249192475;101,08;39,44;530,42;1,3;1120,0;14553,0
30;29;93,91;85,87231544315115;8,037684556848845;8,037684556848845;64,60437303540641;14,98;6,06;467,12;2,11;168,0;11960,53
76;75;83,99;91,39886135936977;-7,40886135936978;7,40886135936978;54,891226642362625;99,85;39,6;501,0;1,93;1120,0;14261,0
52;51;94,37;87,16888621990327;7,201113780096733;7,201113780096733;51,85603967389906;50,0;20,0;460,17;1,64;560,0;12529,0
60;59;87,28;94,33499002370017;-7,054990023700171;7,054990023700171;49,772884234508936;50,0;20,0;487,17;1,11;560,0;13251,0
40;39;81,36;74,49626488914606;6,863735110853938;6,863735110853938;47,110859671969116;14,9;6,1;455,26;3,37;168,0;8676,87
58;57;93,07;86,2190471546797;6,850952845320293;6,850952845320293;46,93555488880222;50,0;20,0;464,39;1,97;560,0;12686,0
87;86;85,74;78,99874962139894;6,741250378601052;6,741250378601052;45,44445666698883;100,99;40,02;470,95;2,29;1120,0;12661,0
94;93;96,53;103,26013689985136;-6,7301368998513595;6,7301368998513595;45,29474269074087;101,26;39,36;605,26;1,15;1120,0;17923,0
96;95;97,14;90,49749901030448;6,64250098969552;6,64250098969552;44,12281939810597;101,37;39,87;540,21;1,3;1120,0;13764,0
78;77;83,26;76,67265144859074;6,587348551409264;6,587348551409264;43,39316093775372;100,18;40,0;434,43;2,41;1120,0;11224,0
47;46;67,91;74,45260505309093;-6,542605053090938;6,542605053090938;42,805680880731074;50,0;20,0;421,83;3,16;560,0;11491,0
82;81;88,59;82,14974169671137;6,44025830328863;6,44025830328863;41,47692701307814;100,99;39,69;491,04;2,11;1120,0;14031,0
74;73;92,42;86,37849288522439;6,041507114775612;6,041507114775612;36,49980821788434;101,23;40,15;499,38;1,88;1120,0;15059,81
72;71;102,77;96,78499705033546;5,985002949664533;5,985002949664533;35,820260307493164;50,0;20,0;515,31;1,38;560,0;14040,0
45;44;100,14;94,29558242389892;5,84441757610108;5,84441757610108;34,15721680383922;15,05;6,12;538,15;2,81;168,0;15429,13
13;12;102,22;96,40015897983159;5,819841020168411;5,819841020168411;33,87054950003489;15,07;6,04;506,04;1,79;168,0;16273,65
42;41;110,89;116,55804124350678;-5,668041243506778;5,668041243506778;32,12669153809386;14,83;5,41;626,08;1,64;168,0;21553,35
53;52;77,28;82,68935870606633;-5,409358706066328;5,409358706066328;29,26116161089558;50,0;20,0;431,0;1,75;560,0;11763,0
8;7;97,37;92,08796834179003;5,282031658209974;5,282031658209974;27,8998584383324;14,99;6,05;478,25;1,88;168,0;15358,52
84;83;89,52;94,62498465712275;-5,104984657122756;5,104984657122756;26,060868349458744;100,65;39,87;528,88;1,26;1120,0;14224,0
33;32;84,26;79,29749470065991;4,962505299340094;4,962505299340094;24,62645884597852;14,86;5,71;492,67;3,27;168,0;10087,14
49;48;78,25;83,06536890398297;-4,8153689039829715;4,8153689039829715;23,187777681446164;50,0;20,0;441,93;1,97;560,0;12009,0
37;36;112,16;107,5337297267346;4,626270273265391;4,626270273265391;21,402376641299032;14,93;5,78;564,22;1,61;168,0;19790,13
19;18;100,19;95,6381608199722;4,551839180027798;4,551839180027798;20,719239920836138;15,02;5,93;490,06;1,46;168,0;16019,43
54;53;82,03;86,14494032304954;-4,114940323049538;4,114940323049538;16,932733862259038;50,0;20,0;452,0;1,66;560,0;12304,0
27;26;97,58;93,47365484396727;4,106345156032731;4,106345156032731;16,86207054047347;14,74;5,8;492,58;1,89;168,0;14953,07
66;65;104,71;100,69228554134217;4,017714458657821;4,017714458657821;16,142029471308106;50,0;20,0;529,95;1,04;560,0;14446,0
50;49;78,79;82,75053546182389;-3,9605354618238806;3,9605354618238806;15,685841144364499;50,0;20,0;440,5;2,0;560,0;12034,0
99;98;72,99;76,77364252971391;-3,783642529713916;3,783642529713916;14,31595079265992;101,04;39,94;478,07;2,51;1120,0;11002,0
69;68;90,47;94,11615210392684;-3,6461521039268376;3,6461521039268376;13,294425164970106;50,0;20,0;508,33;1,73;560,0;13791,0
20;19;99,18;102,7633584681092;-3,5833584681091963;3,5833584681091963;12,840457910969887;14,95;5,96;514,48;0,96;168,0;16695,87
48;47;74,72;78,27463217836427;-3,5546321783642725;3,5546321783642725;12,635409923462733;50,0;20,0;439,6;2,88;560,0;12054,0
34;33;110,07;106,68761069434788;3,3823893056521115;3,3823893056521115;11,440557414989772;14,74;5,99;570,27;1,47;168,0;15802,14
73;72;78,04;81,09890513153988;-3,0589051315398734;3,0589051315398734;9,35690060376097;50,0;20,0;448,75;2,56;560,0;12234,0
11;10;103,27;106,31119484491596;-3,041194844915964;3,041194844915964;9,248866084743433;14,9;5,78;524,88;0,73;168,0;18214,39
9;8;88,32;85,38702906589867;2,93297093410132;2,93297093410132;8,60231850028317;14,86;5,96;452,31;1,87;168,0;11792,66
22;21;90,23;87,35910741330873;2,8708925866912693;2,8708925866912693;8,242024244318888;14,96;6,08;481,05;2,2;168,0;11923,5
51;50;75,26;78,11624902546734;-2,856249025467335;2,856249025467335;8,1581584954831;50,0;20,0;437,17;2,82;560,0;11944,0
21;20;95,83;98,56595587529691;-2,7359558752969093;2,7359558752969093;7,485454551571677;15,05;6,2;522,37;1,47;168,0;13897,33
46;45;105,59;108,13448776046597;-2,5444877604659695;2,5444877604659695;6,474417963161125;49,93;19,99;558,76;1,31;560,0;18579,96
86;85;85,53;87,96800842409014;-2,4380084240901425;2,4380084240901425;5,9438850759345;100,77;40,05;499,48;1,5;1120,0;12387,0
28;27;103,09;105,52485534294242;-2,434855342942413;2,434855342942413;5,9285205410552155;15,01;6,16;541,73;1,31;168,0;17255,49
35;34;116,7;118,97303993178899;-2,2730399317889862;2,2730399317889862;5,166710531507279;14,94;5,39;630,97;1,66;168,0;24145,24
83;82;80,6;82,87186092971741;-2,2718609297174197;2,2718609297174197;5,161352083976499;101,1;39,17;501,92;1,78;1120,0;14118,0
68;67;77,28;79,49543654861552;-2,2154365486155143;2,2154365486155143;4,908159100941422;50,0;20,0;434,83;2,45;560,0;11808,0
81;80;89,0;91,20679374978587;-2,2067937497858736;2,2067937497858736;4,869938654093997;100,4;40,02;486,21;1,14;1120,0;13331,0
44;43;81,24;83,42763350319971;-2,18763350319972;2,18763350319972;4,78574034432188;14,92;5,91;506,0;3,52;168,0;12069,34
18;17;91,08;89,07580321605522;2,004196783944778;2,004196783944778;4,01680474877459;14,97;6,08;464,23;2,09;168,0;14759,68
98;97;99,94;98,00020478487721;1,9397952151227855;1,9397952151227855;3,762805476613254;100,82;40,34;538,61;1,32;1120,0;15539,0
67;66;101,68;99,80707650007571;1,8729234999242976;1,8729234999242976;3,5078424365686804;50,0;20,0;529,28;1,22;560,0;14446,0
31;30;101,48;103,34268668348552;-1,8626866834855207;1,8626866834855207;3,4696016808342884;14,98;5,97;535,16;1,45;168,0;17419,49
59;58;109,62;107,86614168529773;1,7538583147022706;1,7538583147022706;3,076018988050289;50,0;20,0;572,88;0,88;560,0;15530,0
2;1;81,64;83,23959102516423;-1,59959102516423;1,59959102516423;2,5586914477859524;15,52;6,0;451,31;1,69;168,0;12021,06
88;87;82,85;84,38136952699239;-1,5313695269923926;1,5313695269923926;2,3450926282009044;100,72;39,95;495,76;2,2;1120,0;13002,0
85;84;106,94;105,44599021325747;1,4940097867425237;1,4940097867425237;2,2320652428824412;101,35;39,82;615,31;1,06;1120,0;17797,0
92;91;88,29;86,83304825210881;1,4569517478911962;1,4569517478911962;2,122708395683212;101,18;39,97;493,74;1,22;1120,0;13257,0
32;31;83,19;81,79362355180578;1,3963764481942178;1,3963764481942178;1,949867185071499;15,13;5,73;432,47;1,97;168,0;13518,47
90;89;83,18;84,45541579836902;-1,2754157983690106;1,2754157983690106;1,6266854587292607;100,84;39,52;496,84;1,79;1120,0;13614,0
26;25;107,74;106,60898559236948;1,1310144076305164;1,1310144076305164;1,279193590267808;15,26;5,82;549,49;1,03;168,0;19084,85
10;9;94,63;95,71013996567206;-1,0801399656720605;1,0801399656720605;1,16670234544204;15,06;6,05;496,9;1,7;168,0;15875,67
63;62;82,61;83,57728618402328;-0,9672861840232798;0,9672861840232798;0,9356425618023183;50,0;20,0;439,93;1,8;560,0;12009,0
23;22;92,26;91,41750182366134;0,8424981763386654;0,8424981763386654;0,709803177133977;14,97;6,19;481,59;1,31;168,0;10995,04
7;6;76,05;76,8521066660676;-0,8021066660676013;0,8021066660676013;0,6433751037500824;15,62;5,97;429,36;1,94;168,0;10444,71
77;76;91,21;90,49652918511667;0,7134708148833226;0,7134708148833226;0,5090406036902725;100,57;40,09;497,6;1,76;1120,0;14951,0
55;54;100,17;99,51803217107904;0,6519678289209594;0,6519678289209594;0,42506204994790936;50,0;20,0;517,97;0,95;560,0;14134,0
61;60;87,15;86,53742213007894;0,6125778699210684;0,6125778699210684;0,3752516467170334;50,0;20,0;454,33;1,62;560,0;12349,0
14;13;98,92;98,60118099522585;0,3188190047741557;0,3188190047741557;0,10164555780518311;14,86;6,0;502,75;1,3;168,0;15324,74
43;42;70,27;70,51236051431869;-0,24236051431869043;0,24236051431869043;0,058738618900820154;14,89;6,09;417,9;3,04;168,0;6991,54
57;56;95,38;95,3288654221934;0,05113457780659303;0,05113457780659303;0,002614745047458516;50,0;20,0;513,31;1,64;560,0;13995,0
