Repository: noefararoni/Norway_spruce_bending_strength_prediction

# Background

A previous study proposed a method to project the ultimate force of a scaled hybrid glued softwood-to-hardwood column-to-slab connection to the full scale by accounting for different strengths at different sizes [1]. The projection method is based on the Buckingham $\pi$ theorem [2]. The study indicated that the projection accuracy depends on accurate strength values across different sizes. In order to better predict bending strength necessary for the projection method, machine-learning models are evaluated.

File: Data/pilr_before_after_outlier_comparison.csv
experiment;number_of_samples;physics_lambda;final_mse;final_rmse;final_mae;final_r2;mean_error;physics_residual_mse;average_force_ultimate;std_force_ultimate;average_fold_mse;std_fold_mse;average_absolute_error;std_absolute_error
Physics-Informed LR - Original Dataset;99;0,004;54,58183451884481;7,38795198406465;5,887273826401348;0,6337635846340581;0,11240967614652345;5388,797055263767;136,97075019157393;98,14354889960599;54,58183451884481;78,44152651123198;5,887273826401348;4,463389005208311
Physics-Informed LR - Without Top 5 High-Error Specimens;94;0,004;39,554998000019054;6,289276428971703;5,155338434241621;0,7128467933579905;0,1466930776548854;5082,084578367859;151,2031049113591;100,632409589556;39,554998000019054;51,117438828217644;5,155338434241621;3,6024274633155646

File: Data/pilr_loocv_after_outlier_removal.csv
fold;original_index;current_position;true_value;predicted_value;physics_prediction;error;absolute_error;squared_error;rmse;physics_residual;physics_residual_squared;learned_ultimate_force;final_total_loss;final_data_loss;final_physics_loss;Width;Height;Density;Growth-ring width;Test span;Dynamic E
36;38;35;65,72;83,77718824158976;32,513260351032635;-18,057188241589756;18,057188241589756;326,06204719220733;18,057188241589756;51,26392789055712;2627,9903027682403;63,82379017515987;59,691670992789035;31,735840107545403;6988,957721310908;14,91;5,76;492,29;3,68;168,0;11455,97
16;16;15;104,9;91,01946563939691;35,93239633758012;13,880534360603093;13,880534360603093;192,66923413588313;13,880534360603093;55,08706930181679;3034,585204263166;75,01331899813468;59,91797040724203;32,815312003913476;6775,664600832139;14,86;5,95;497,74;2,13;168,0;13214,49
89;92;88;76,66;90,19632361577109;0,3430800116235363;-13,536323615771096;13,536323615771096;183,23205703088226;13,536323615771096;89,85324360414755;8073,605386186283;33,2094977250078;51,932736536392724;32,85009351927913;4770,6607542784;100,88;40,15;490,25;1,21;1120,0;12677,0
14;14;13;81,42;94,53132232684548;134,46507280513012;-13,111322326845482;13,111322326845482;171,9067731584368;13,111322326845482;-39,93375047828464;1594,7044272618984;307,17979848406446;50,409910628712666;32,98367892351499;4356,557926299419;14,88;6,22;482,96;1,3;168,0;12567,69
1;0;0;87,69;99,41437071275011;133,93410742653973;-11,724370712750115;11,724370712750115;137,46086860999264;11,724370712750115;-34,51973671378961;1191,6122227893545;299,3734132330617;51,828400686440716;33,406228735932636;4605,54298762702;14,99;6,13;534,67;2,33;168,0;15090,11
23;23;22;91,05;80,3041291435376;127,60218496382295;10,745870856462403;10,745870856462403;115,47374046376802;10,745870856462403;-47,298055820285356;2237,1060843788296;269,0783448538856;53,40085349910714;33,631638856426655;4942,303660670121;14,86;5,98;454,05;2,53;168,0;10327,85
67;69;66;106,55;95,88272759126812;2,2515372916911116;10,667272408731876;10,667272408731876;113,79070064209235;10,667272408731876;93,63119029957701;8766,799796915604;53,60803075455028;51,412182782923544;33,68048828550741;4432,923624354034;50,0;20,0;517,83;1,73;560,0;14062,0
4;4;3;68,63;78,51956449182097;51,6167221194547;-9,889564491820977;9,889564491820977;97,8034858378863;9,889564491820977;26,902842372366273;723,7629277123862;116,57041869404897;59,30318452149605;33,93938731704129;6340,949301113691;15,6;6,04;438,11;2,08;168,0;10663,93
61;63;60;106,39;96,78165435324968;12,258266032378586;9,608345646750323;9,608345646750323;92,32030606742588;9,608345646750323;84,52338832087109;7144,203173240768;291,8634769613949;50,16524871574262;33,91710869450663;4062,035005308997;50,0;20,0;514,17;1,34;560,0;14017,0
24;24;23;82,37;91,94004469660894;22,930513034787865;-9,570044696608932;9,570044696608932;91,58575549509274;9,570044696608932;69,00953166182107;4762,315460183885;48,16020810049785;62,65905496609994;33,80792317910933;7212,782946747651;14,95;5,95;487,04;1,3;168,0;11823,84
38;40;37;102,64;112,2071453352398;164,07490279800876;-9,5671453352398;9,5671453352398;91,53026986560067;9,5671453352398;-51,867757462768964;2690,2642642166256;305,31884146985425;51,252244925372935;33,78962659570829;4365,65458241616;14,9;5,61;597,62;1,51;168,0;19227,87
59;61;58;100,0;90,97317881724095;11,26030242721179;9,02682118275905;9,02682118275905;81,4835006655075;9,02682118275905;79,71287639002915;6354,142662372067;268,10243874313784;49,937956115705376;34,00661476372875;3982,8353379941573;50,0;20,0;491,01;1,84;560,0;13408,0
76;78;75;64,96;73,92255430770552;2,2672642204173536;-8,962554307705531;8,962554307705531;80,32737971857097;8,962554307705531;71,65529008728817;5134,480597493418;218,07332642043386;55,43630860894618;33,854697581265675;5395,402756920124;100,04;40,19;408,75;2,61;1120,0;9165,0
53;55;52;98,87;90,12120819922568;2,8861584961844624;8,748791800774327;8,748791800774327;76,5413579732961;8,748791800774327;87,23504970304121;7609,953896692071;68,71805943296339;61,43122681648464;34,040240943273105;6847,746468302883;50,0;20,0;483,69;1,73;560,0;13182,0
90;93;89;96,53;105,12228014839742;3,087276145813178;-8,592280148397421;8,592280148397421;73,82727814854441;8,592280148397421;102,03500400258424;10411,142041807383;288,27985712892144;52,923366654772764;34,091171498400186;4708,048789093145;101,26;39,36;605,26;1,15;1120,0;17923,0
15;15;14;87,83;96,40678179939574;134,23305526293117;-8,576781799395746;8,576781799395746;73,56118603444614;8,576781799395746;-37,82627346353543;1430,8269641381646;304,1424760728904;52,07186109802838;34,02076612498559;4512,773743260696;14,95;6,18;495,3;1,02;168,0;12150,6
86;88;85;87,94;79,38775138948169;0,6966582922868909;8,552248610518305;8,552248610518305;73,14095629611228;8,552248610518305;78,6910930971948;6192,288132831378;65,45211652133291;61,6942146336374;34,05982417800946;6908,597613906986;101,06;39,52;491,98;2,14;1120,0;12449,0
11;11;10;108,88;100,41332636031173;16,643567551586884;8,466673639688267;8,466673639688267;71,68456252099216;8,466673639688267;83,76975880872484;7017,372490871934;34,08788804756321;53,29803961584568;34,028247774080235;4817,447960441363;15,03;5,86;528,5;1,44;168,0;16838,68
77;79;76;93,74;85,40888863088145;1,593192492219709;8,331111369118545;8,331111369118545;69,40741664465628;8,331111369118545;83,81569613866174;7025,070919208476;151,39617518696937;57,859318190007144;34,13891973014274;5930,099614966101;100,43;39,87;484,66;1,9;1120,0;12537,0
72;74;71;91,03;82,73416521700393;0,34607765100345983;8,295834782996067;8,295834782996067;68,8208747467674;8,295834782996067;82,38808756600048;6787,796972782963;33,09783180934613;53,07605734981461;34,130556972478345;4736,3750943340665;100,62;39,96;487,78;2,35;1120,0;11538,83
68;70;67;102,82;94,63667937877837;4,3692148465196565;8,183320621221625;8,183320621221625;66,96673638971109;8,183320621221625;90,26746453225871;8148,215153082585;104,02892491713467;50,535004762242835;34,15182623754035;4095,794631175622;50,0;20,0;514,67;1,92;560,0;13972,0
49;51;48;94,37;86,34504796231725;12,44142433784351;8,024952037682752;8,024952037682752;64,39985520710856;8,024952037682752;73,90362362447374;5461,745584827873;296,224388996274;52,652386416267895;34,170179727796274;4620,551672117905;50,0;20,0;460,17;1,64;560,0;12529,0
28;29;27;93,91;85,96372414114921;14,231685122013934;7,9462758588507825;7,9462758588507825;63,14330002495474;7,9462758588507825;71,73203901913529;5145,485421842747;31,067967864948123;53,58485834163581;34,090752610915224;4873,526432680146;14,98;6,06;467,12;2,11;168,0;11960,53
92;96;91;97,36;89,42825853828182;0,399614842784826;7,931741461718175;7,931741461718175;62,912522615539174;7,931741461718175;89,028643695497;7926,0993982597565;37,39998041660513;52,79756515099842;34,19745693512184;4650,027053969145;101,08;39,44;530,42;1,3;1120,0;14553,0
5;5;4;79,18;86,89763240767043;29,597383126024134;-7,717632407670422;7,717632407670422;59,56184997992475;7,717632407670422;57,300249281646295;3283,318567738807;66,53571851074545;51,92444815243053;34,28963982757065;4408,702081214968;15,58;6,03;457,39;1,27;168,0;13194,19
62;64;61;102,82;95,11428042357834;4,233041638598696;7,705719576421657;7,705719576421657;59,37811419044797;7,705719576421657;90,88123878497964;8259,399563092487;100,78670568092133;59,967309429760604;34,23416940683848;6433,28500573053;50,0;20,0;512,0;1,68;560,0;13882,0
3;2;2;77,41;85,10153414200157;137,7343992836327;-7,691534142001572;7,691534142001572;59,15969745757586;7,691534142001572;-52,63286514163114;2770,2184930171306;307,8122329675779;51,871533659467374;34,26789002627567;4400,910908297926;15,54;6,02;455,58;1,67;168,0;13364,81
55;57;54;93,07;85,91590290359674;1,4563684312135945;7,154097096403248;7,154097096403248;51,181105264765385;7,154097096403248;84,45953447238315;7133,412963291678;34,67543883841891;53,17706865040371;34,299220293130595;4719,462089318279;50,0;20,0;464,39;1,97;560,0;12686,0
73;75;72;83,99;90,94267535249585;1,5748416264839893;-6,952675352495859;6,952675352495859;48,33969455720342;6,952675352495859;89,36783372601187;7986,609704880104;146,77971663807455;58,04677126681075;34,09299262768546;5988,444659781322;99,85;39,6;501,0;1,93;1120,0;14261,0
44;46;43;67,91;74,68613857323628;1,986530747683031;-6,776138573236281;6,776138573236281;45,91605396370063;6,776138573236281;72,69960782555324;5285,2329779892425;47,298351135310256;63,23568504055092;34,293988616990966;7235,424105889989;50,0;20,0;421,83;3,16;560,0;11491,0
35;37;34;108,69;102,01097812507845;39,419132835575006;6,6790218749215455;6,6790218749215455;44,609333205680514;6,6790218749215455;62,591845289503446;3917,7390967451347;81,24176908323406;61,106631773140535;34,376639801942595;6682,4979927994855;14,92;5,9;565,84;1,67;168,0;13602,1
75;77;74;83,26;76,65094706679307;0,30159630926006525;6,609052933206939;6,609052933206939;43,67958067393125;6,609052933206939;76,349350757533;5829,223361096805;28,775160249212703;53,794666410310796;34,44175992398587;4838,226621581231;100,18;40,0;434,43;2,41;1120,0;11224,0
57;59;56;87,28;93,53490434440124;4,454790294149106;-6,25490434440124;6,25490434440124;39,123828357609504;6,25490434440124;89,08011405025213;7935,266719205928;106,06643557497871;50,72122411037833;34,286503729623455;4108,680095188718;50,0;20,0;487,17;1,11;560,0;13251,0
39;41;38;110,89;116,98708071262575;85,51923335074454;-6,097080712625754;6,097080712625754;37,174393216272975;6,097080712625754;31,467847361881212;990,2254175906544;147,29870862689006;58,24801039135116;34,35270152614787;5973,827216300823;14,83;5,41;626,08;1,64;168,0;21553,35
94;98;93;72,99;79,0586096022997;2,977035415710848;-6,068609602299702;6,068609602299702;36,828022505124146;6,068609602299702;76,08157418658885;5788,405930709423;285,61708212137637;53,5279339957288;34,411967551923595;4778,9916109513015;101,04;39,94;478,07;2,51;1120,0;11002,0
81;83;80;89,52;95,47009395362174;0,36310371909960937;-5,950093953621746;5,950093953621746;35,40361805692606;5,950093953621746;95,10699023452213;9045,339591469488;34,580213159985725;53,18070146476119;34,323537601222434;4714,290965884689;100,65;39,87;528,88;1,26;1120,0;14224,0
7;7;6;97,37;91,4770879165414;30,101939442480443;5,8929120834586115;5,8929120834586115;34,72641282337251;5,8929120834586115;61,37514847406095;3766,908850213026;65,53998219946993;62,08188972101662;34,42190828609376;6914,995358730715;14,99;6,05;478,25;1,88;168,0;15358,52
69;71;68;102,77;96,91533641021374;11,598020065974522;5,854663589786256;5,854663589786256;34,27708574956889;5,854663589786256;85,31731634423922;7279,044468182989;276,14333490415527;53,76641622189334;34,48047909768939;4821,484281050987;50,0;20,0;515,31;1,38;560,0;14040,0
18;18;17;100,19;94,40774932589997;110,9516806467954;5,782250674100027;5,782250674100027;33,43442285813021;5,782250674100027;-16,543931320895425;273,70166355050463;232,54802943151967;55,427270403743506;34,43725007947417;5247,505081067335;15,02;5,93;490,06;1,46;168,0;16019,43
12;12;11;102,22;96,48436631589902;14,298560693690003;5,735633684100975;5,735633684100975;32,897493758193725;5,735633684100975;82,18580562220902;6754,506645771523;31,194563424881046;53,90429475227478;34,41155209655693;4873,185663929462;15,07;6,04;506,04;1,79;168,0;16273,65
79;81;78;88,59;82,90811995250256;1,050814459026526;5,681880047497444;5,681880047497444;32,28376087414956;5,681880047497444;81,85730549347603;6700,618462652262;99,50784666234905;50,948674024854284;34,43927243019202;4127,350398665566;100,99;39,69;491,04;2,11;1120,0;14031,0
84;86;83;85,74;80,57499943561689;2,6481650718065057;5,1650005643831065;5,1650005643831065;26,677230830077807;5,1650005643831065;77,92683436381039;6072,5915139647395;254,95780538275093;54,70144458688537;34,48715059085769;5053,573499006921;100,99;40,02;470,95;2,29;1120,0;12661,0
37;39;36;81,36;76,27704062910298;139,62045129208965;5,082959370897015;5,082959370897015;25,83647596618978;5,082959370897015;-63,34341066298667;4012,3876744197732;307,181060275484;51,96451382327273;34,52979773815458;4358,679021279539;14,9;6,1;455,26;3,37;168,0;8676,87
26;26;25;97,58;92,55598092332023;98,76677171584429;5,024019076679764;5,024019076679764;25,240767682842186;5,024019076679764;-6,210790792524051;38,57392226850153;194,340711570157;50,527201817221034;34,53862843261838;3997,1433461506635;14,74;5,8;492,58;1,89;168,0;14953,07
41;43;40;81,24;86,13357380883171;119,28817556135452;-4,893573808831718;4,893573808831718;23,94706462248377;4,893573808831718;-33,15460175252281;1099,2276173683886;246,6838060570724;55,190885674660265;34,53991960358164;5162,741517769657;14,92;5,91;506,0;3,52;168,0;12069,34
34;36;33;112,16;107,44860205841847;118,56163043615862;4,711397941581524;4,711397941581524;22,19727056393862;4,711397941581524;-11,11302837774015;123,49939972445787;234,67082860219043;55,39519613108604;34,5760200165277;5204,794028639584;14,93;5,78;564,22;1,61;168,0;19790,13
91;95;90;97,14;92,66703347970932;0,35383713313139703;4,472966520290683;4,472966520290683;20,00742949164134;4,472966520290683;92,31319634657793;8521,726219721848;33,938765704800105;64,28792296479898;34,555537128655274;7433,096459035927;101,37;39,87;540,21;1,3;1120,0;13764,0
66;68;65;90,47;94,52313222354603;9,981738530123003;-4,053132223546029;4,053132223546029;16,42788082154718;4,053132223546029;84,54139369342303;7147,247247626347;237,66044119340484;50,31896168431553;34,56356468052867;3938,849250946715;50,0;20,0;508,33;1,73;560,0;13791,0
8;8;7;88,32;84,26700028800283;23,43884822196563;4,05299971199716;4,05299971199716;16,42680666544906;4,05299971199716;60,828152066037205;3700,064083768946;49,096106786827065;63,371424531854586;34,63104262809555;7185,09547593976;14,86;5,96;452,31;1,87;168,0;11792,66
50;52;49;77,28;81,31213325177875;1,0687579306757171;-4,032133251778745;4,032133251778745;16,25809856009984;4,032133251778745;80,24337532110303;6438,999282923407;25,44661739704088;54,34501860666556;34,570843490482254;4943,543779045827;50,0;20,0;431,0;1,75;560,0;11763,0
71;73;70;92,42;88,44909932931184;0,5972069903278198;3,9709006706881667;3,9709006706881667;15,768052136471733;3,9709006706881667;87,85189233898402;7717,954987540438;58,00907453358252;52,155857803074966;34,57683399162691;4394,755952862013;101,23;40,15;499,38;1,88;1120,0;15059,81
46;48;45;78,25;82,20932901029624;12,46157120932666;-3,959329010296244;3,959329010296244;15,676286211773437;3,959329010296244;69,74775780096958;4864,749718262713;296,7040764125395;53,117595072577856;34,57615081100384;4635,361065393504;50,0;20,0;441,93;1,97;560,0;12009,0
63;65;62;104,71;100,79737946589783;0,9918860527922989;3,9126205341021603;3,9126205341021603;15,308599443877874;3,9126205341021603;99,80549341310554;9961,136515433453;23,61633459029283;54,45827000514915;34,65782656210792;4950,110860760308;50,0;20,0;529,95;1,04;560,0;14446,0
30;31;29;83,19;79,36899964485202;86,15361215400888;3,821000355147973;3,821000355147973;14,600043714040936;3,821000355147973;-6,784612509156858;46,030966899407716;169,83262487537402;57,86221988874476;34,63172146596087;5807,624605695971;15,13;5,73;432,47;1,97;168,0;13518,47
45;47;44;74,72;78,51355188083978;1,5500037404823162;-3,793551880839786;3,793551880839786;14,391035872623076;3,793551880839786;76,96354814035747;5923,387742353122;36,90485096386467;53,42847918634537;34,613603435408734;4703,718937734159;50,0;20,0;439,6;2,88;560,0;12054,0
83;85;82;85,53;89,31498766418022;2,8414717495640276;-3,784987664180221;3,784987664180221;14,326131617996447;3,784987664180221;86,4735159146162;7477,668954635381;273,3822794025548;54,11291157501128;34,60075526665534;4878,039077088984;100,77;40,05;499,48;1,5;1120,0;12387,0
20;20;19;95,83;99,56236284742317;26,476559068737778;-3,7323628474231754;3,7323628474231754;13,930532424824833;3,7323628474231754;73,0858037786854;5341,534713976505;60,78282502208062;52,48263805269129;34,62820970921811;4463,607085868295;15,05;6,2;522,37;1,47;168,0;13897,33
31;32;30;84,26;80,82780137760497;42,63575447988697;3,4321986223950347;3,4321986223950347;11,779987383570374;3,4321986223950347;38,192046897718;1458,6324462374912;81,97179358411098;51,86006421673861;34,67339338543323;4296,667707826344;14,86;5,71;492,67;3,27;168,0;10087,14
42;44;41;100,14;96,89347940004987;74,37537976844098;3,2465205999501308;3,2465205999501308;10,539896005900557;3,2465205999501308;22,51809963160889;507,06481101906445;166,3673119888349;57,906820628318016;34,65566076773603;5812,789965145495;15,05;6,12;538,15;2,81;168,0;15429,13
85;87;84;82,85;86,07386980130278;0,4093354424271045;-3,223869801302783;3,223869801302783;10,393336495752045;3,223869801302783;85,66453435887567;7338,41244692299;39,16691382478103;64,06975291598943;34,64785129839346;7355,475404398992;100,72;39,95;495,76;2,2;1120,0;13002,0
51;53;50;82,03;85,18459503092888;2,352553601066826;-3,154595030928874;3,154595030928874;9,951469809161145;3,154595030928874;82,83204142986204;6861,147087438382;56,013180977781566;52,40105891855083;34,63111049500024;4442,487105887647;50,0;20,0;452,0;1,66;560,0;12304,0
70;72;69;78,04;81,18342531290824;7,3352487380136076;-3,143425312908235;3,143425312908235;9,881122697832236;3,143425312908235;73,84817657489464;5453,553183436817;174,64877947651445;50,49098876999697;34,643157334984096;3961,957858753218;50,0;20,0;448,75;2,56;560,0;12234,0
47;49;46;78,79;81,89929635673724;3,2887227848112457;-3,1092963567372323;3,1092963567372323;9,667723834019426;3,1092963567372323;78,610573571926;6179,62227730719;78,3029234478868;51,711157963261556;34,64921774531461;4265,485054486738;50,0;20,0;440,5;2,0;560,0;12034,0
27;27;26;103,09;106,14169011774844;85,209323744935;-3,0516901177484357;3,0516901177484357;9,312812574763461;3,0516901177484357;20,932366372813433;438,16396196569065;192,58776553804776;50,67726164951087;34,676170399915584;4000,2728123988204;15,01;6,16;541,73;1,31;168,0;17255,49
43;45;42;105,59;108,57968733122615;2,300737090362193;-2,9896873312261505;2,9896873312261505;8,938230338494142;2,9896873312261505;106,27895024086396;11295,215264300039;54,6480742084825;62,80201530295299;34,64033712645589;7040,419544124275;49,93;19,99;558,76;1,31;560,0;18579,96
48;50;47;75,26;78,24929838982122;6,7519494907335575;-2,989298389821215;2,989298389821215;8,935904863387709;2,989298389821215;71,49734889908767;5111,870899597872;160,76070216032278;58,201498158445204;34,667048797566906;5883,612340219574;50,0;20,0;437,17;2,82;560,0;11944,0
33;34;32;116,7;119,23284017534758;105,29793050489127;-2,532840175347573;2,532840175347573;6,415279353854725;2,532840175347573;13,934909670456307;194,18170752377668;181,36247040439682;50,74819884632463;34,70274304633737;4011,3639499968153;14,94;5,39;630,97;1,66;168,0;24145,24
17;17;16;91,08;88,60544370532433;13,39686900370591;2,474556294675665;2,474556294675665;6,123428855518957;2,474556294675665;75,20857470161842;5656,329708648917;29,41925894654268;54,34579682108799;34,70379604910515;4910,50019299571;14,97;6,08;464,23;2,09;168,0;14759,68
19;19;18;99,18;101,58957746675968;77,85389674792751;-2,4095774667596714;2,4095774667596714;5,806063568315955;2,4095774667596714;23,73568071883217;563,3825391863413;164,06408703127644;50,82532643439453;34,69994692546642;4031,344877232028;14,95;5,96;514,48;0,96;168,0;16695,87
21;21;20;90,23;87,96113005122423;50,4025714003285;2,268869948775773;2,268869948775773;5,147770844457779;2,268869948775773;37,55855865089573;1410,6453279327748;110,60911177214297;51,35644930181556;34,71412760075706;4160,580425264624;14,96;6,08;481,05;2,2;168,0;11923,5
32;33;31;110,07;107,81770572982757;141,58734451190773;2,2522942701724276;2,2522942701724276;5,072829479451548;2,2522942701724276;-33,769638782080165;1140,3885034721727;297,14951387528527;53,076859608343966;34,731253928413636;4586,401419982583;14,74;5,99;570,27;1,47;168,0;15802,14
78;80;77;89,0;91,08870692986613;3,2196971370339793;-2,0887069298661345;2,0887069298661345;4,362696638870813;2,0887069298661345;87,86900979283216;7720,962881972834;308,17231520492186;51,69685252567926;34,69338912156;4250,8658510298155;100,4;40,02;486,21;1,14;1120,0;13331,0
82;84;81;106,94;108,77514794230314;0,42113533675889986;-1,8351479423031378;1,8351479423031378;3,367767970139441;1,8351479423031378;108,35401260554424;11740,59204772244;40,28456389993721;53,06765021076015;34,75023139178939;4579,354704742688;101,35;39,82;615,31;1,06;1120,0;17797,0
65;67;64;77,28;79,1052834605049;12,774935774925353;-1,8252834605048918;1,8252834605048918;3,331659711192713;1,8252834605048918;66,33034768557954;4399,715024089867;304,1651374982227;51,49772161502396;34,72678836281352;4192,73331305261;50,0;20,0;434,83;2,45;560,0;11808,0
25;25;24;107,74;105,94823635260087;23,419143013895212;1,7917636473991223;1,7917636473991223;3,2104169681410064;1,7917636473991223;82,52909333870566;6811,051247308792;48,03645622266734;63,416017599563375;34,74583788108083;7167,544929620636;15,26;5,82;549,49;1,03;168,0;19084,85
29;30;28;101,48;103,26858509403242;140,29635388587525;-1,7885850940324133;1,7885850940324133;3,1990366385949365;1,7885850940324133;-37,02776879184283;1371,05566170217;297,2393611975482;51,6011527012387;34,733804584628;4216,837029152675;14,98;5,97;535,16;1,45;168,0;17419,49
58;60;57;87,15;85,55512365861519;3,6662034860755273;1,5948763413848184;1,5948763413848184;2,543630544309024;1,5948763413848184;81,88892017253966;6705,795247024572;87,29055919227446;51,561816770116096;34,76752140401741;4198,573841524672;50,0;20,0;454,33;1,62;560,0;12349,0
64;66;63;101,68;100,09532625534573;12,906783473200619;1,5846737446542818;1,5846737446542818;2,511190876996624;1,5846737446542818;87,1885427821451;7601,841992473947;307,30436840953854;51,61100922054263;34,76910090414712;4210,477079098877;50,0;20,0;529,28;1,22;560,0;14446,0
80;82;79;80,6;82,12996671685941;0,9382971604561658;-1,5299667168594198;1,5299667168594198;2,340798154697592;1,5299667168594198;81,19166955640326;6592,087205356179;86,6342098981844;51,53815173386981;34,73671327788682;4200,359613995747;101,1;39,17;501,92;1,78;1120,0;14118,0
87;89;86;83,18;84,45452414788377;3,064138907837045;-1,274524147883767;1,274524147883767;1,6244118035388424;1,274524147883767;81,39038524004673;6624,394809523216;287,2538621767732;50,94322573294109;34,72427857702799;4054,7367889782736;100,84;39,52;496,84;1,79;1120,0;13614,0
13;13;12;98,92;97,71426139884194;123,53484300730538;1,2057386011580604;1,2057386011580604;1,4538055743225964;1,2057386011580604;-25,820581608463442;666,7024345993206;262,246823869794;54,72098392836344;34,7601260006304;4990,21448193326;14,86;6,0;502,75;1,3;168,0;15324,74
2;1;1;81,64;82,66889730410703;12,531369329022091;-1,0288973041070335;1,0288973041070335;1,0586296623987215;1,0288973041070335;70,13752797508494;4919,272830455822;27,78383599806041;54,570737430714615;34,786078387879755;4946,164760708715;15,52;6,0;451,31;1,69;168,0;12021,06
10;10;9;103,27;104,27936149391323;134,6620850624746;-1,0093614939132323;1,0093614939132323;1,018810625394752;1,0093614939132323;-30,382723568561374;923,1098914436149;266,00312523316484;54,58641512336058;34,75374602006367;4958,167275824226;14,9;5,78;524,88;0,73;168,0;18214,39
22;22;21;92,26;91,268144207655;84,81317907910297;0,9918557923450066;0,9918557923450066;0,9837779128083409;0,9918557923450066;6,454965128552033;41,66657481082276;193,04826371494;57,116920211496335;34,75775689182504;5589,790829917824;14,97;6,19;481,59;1,31;168,0;10995,04
52;54;51;100,17;99,222301569855;8,373210606691906;0,947698430144996;0,947698430144996;0,8981323144992899;0,947698430144996;90,84909096316309;8253,557328833082;199,36215730218822;50,40772254670978;34,77292625676969;3908,699072485021;50,0;20,0;517,97;0,95;560,0;14134,0
40;42;39;70,27;71,09426151420493;67,61479243392527;-0,8242615142049345;0,8242615142049345;0,6794070437994115;0,8242615142049345;3,4794690802796566;12,10670508062216;148,17347336853337;58,831886773349524;34,7651959552003;6016,672704537306;14,89;6,09;417,9;3,04;168,0;6991,54
56;58;55;109,62;108,79933086487375;2,4599260290617404;0,8206691351262521;0,8206691351262521;0,6734978293488706;0,8206691351262521;106,33940483581202;11308,06902083472;58,56966735861286;62,64452271299491;34,77855792654906;6966,491196611463;50,0;20,0;572,88;0,88;560,0;15530,0
93;97;92;99,94;100,68143101583404;2,492632320908358;-0,7414310158340385;0,7414310158340385;0,5497199512406942;0,7414310158340385;98,18879869492568;9641,040189152638;243,42625693199884;50,41473745886047;34,74935714440686;3916,3450786134026;100,82;40,34;538,61;1,32;1120,0;15539,0
9;9;8;94,63;95,35958437688565;63,67082690900114;-0,7295843768856543;0,7295843768856543;0,5322933629956283;0,7295843768856543;31,688757467884507;1004,1773498584062;139,27580283955126;59,038502585360256;34,7613755096999;6069,281768915088;15,06;6,05;496,9;1,7;168,0;15875,67
88;91;87;88,29;87,58238042591864;1,117126926503304;0,7076195740813631;0,7076195740813631;0,5007254616230897;0,7076195740813631;86,46525349941534;7476,240062718157;107,48706633319189;51,12435485669849;34,7667860256996;4089,3922077497205;101,18;39,97;493,74;1,22;1120,0;13257,0
74;76;73;91,21;91,6243976419678;1,078346292050186;-0,4143976419678097;0,4143976419678097;0,171725405668481;0,4143976419678097;90,54605134991762;8198,587415061918;103,75034038634503;60,45335163597811;34,75264416342125;6425,176868139214;100,57;40,09;497,6;1,76;1120,0;14951,0
54;56;53;95,38;95,72693883532553;11,040206679895267;-0,34693883532553116;0,34693883532553116;0,12036655545703602;0,34693883532553116;84,68673215543026;7171,842603165586;262,86206380703015;54,61214021367698;34,76981369295088;4960,581630181523;50,0;20,0;513,31;1,64;560,0;13995,0
60;62;59;82,61;82,45274488666702;6,007960547542481;0,1572551133329796;0,1572551133329796;0,024729170669368257;0,1572551133329796;76,44478433912454;5843,805052655261;143,0466797033924;58,88581094205834;34,774264812641164;6027,886532354294;50,0;20,0;439,93;1,8;560,0;12009,0
6;6;5;76,05;76,06964985173501;65,96301334235751;-0,01964985173501077;0,01964985173501077;0,0003861166732079058;0,01964985173501077;10,106636509377495;102,14410153268211;145,72351489717974;58,91769074544683;34,79348528819171;6031,05136431378;15,62;5,97;429,36;1,94;168,0;10444,71

File: Data/pilr_loocv_high_error_samples.csv
fold;original_index;current_position;true_value;predicted_value;physics_prediction;error;absolute_error;squared_error;rmse;physics_residual;physics_residual_squared;learned_ultimate_force;final_total_loss;final_data_loss;final_physics_loss;Width;Height;Density;Growth-ring width;Test span;Dynamic E
29;28;28;107,61;87,30031743606652;134,63412357940925;20,309682563933478;20,309682563933478;412,48320584774353;20,309682563933478;-47,33380614334273;2240,4892040155496;282,7676554456331;62,28750001117268;43,69166391996271;4648,959022802494;14,95;5,95;480,13;2,11;168,0;12528,13
95;94;94;86,11;104,67370509784962;2,0258219313732697;-18,56370509784962;18,56370509784962;344,61114695992796;18,56370509784962;102,64788316647635;10536,587918558578;192,7108881324315;66,28225701423501;44,43416136940274;5462,02391120807;100,89;39,8;593,69;1,18;1120,0;16572,0
36;35;35;68,3;86,68949770132119;84,36410254774295;-18,38949770132119;18,38949770132119;338,1736257068973;18,38949770132119;2,325395153578242;5,407462620285176;182,8027546962975;67,56161073834633;45,17357464483991;5597,009023376606;14,82;6,07;525,91;4,3;168,0;11551,54
91;90;90;72,07;89,15332136082938;1,6391808898599416;-17,083321360829387;17,083321360829387;291,83986871736965;17,083321360829387;87,51414047096944;7658,724782372571;159,63486236508757;68,23427490329117;45,12169462837482;5778,145068729085;100,99;40,25;493,05;1,46;1120,0;13431,0
4;3;3;65,89;81,59747614699067;46,97414951894968;-15,707476146990672;15,707476146990672;246,72480690828093;15,707476146990672;34,62332662804099;1198,7747467920124;104,80476446177288;62,1258404057115;45,760181923505456;4091,414620551512;15,67;5,99;457,1;2,03;168,0;11341,85
39;38;38;65,72;81,08334900011337;19,80150699826223;-15,363349000113374;15,363349000113374;236,0324924992846;15,363349000113374;61,281842001851146;3755,464159139847;38,87051664964474;74,7205983747312;45,57099797973852;7287,400098748167;14,91;5,76;492,29;3,68;168,0;11455,97
17;16;16;104,9;90,68103836067162;116,86710507287248;14,218961639328384;14,218961639328384;202,17887010069214;14,218961639328384;-26,186066712200855;685,7100898558336;243,97452791233167;61,56847487250744;45,81129266057597;3939,295552982866;14,86;5,95;497,74;2,13;168,0;13214,49
15;14;14;81,42;94,57929844304957;73,8249215226914;-13,159298443049565;13,159298443049565;173,1671355132467;13,159298443049565;20,75437692035817;430,7441613522958;168,64992554093962;68,82569622546364;46,00839906040077;5704,324291265717;14,88;6,22;482,96;1,3;168,0;12567,69
93;92;92;76,66;88,68199083483452;0,3243033545839694;-12,021990834834526;12,021990834834526;144,52826363284532;12,021990834834526;88,35768748025055;7807,080936857625;31,391952755576625;65,21045477964624;46,32108052761827;4722,3435630069935;100,88;40,15;490,25;1,21;1120,0;12677,0
70;69;69;106,55;95,01380227594979;1,049100332810901;11,536197724050211;11,536197724050211;133,08385792838126;11,536197724050211;93,96470194313889;8829,36521126293;24,978579352640498;65,8913820422197;46,55679851681515;4833,645881351138;50,0;20,0;517,83;1,73;560,0;14062,0
24;23;23;91,05;80,30020908648868;14,791501568634924;10,749790913511319;10,749790913511319;115,55800468421052;10,749790913511319;65,50870751785375;4291,390760659709;31,191258685110647;65,79557627059546;46,65736002191358;4784,554062170469;14,86;5,98;454,05;2,53;168,0;10327,85
75;74;74;91,03;80,67995918173801;2,4267899048748305;10,350040818261988;10,350040818261988;107,12334493968928;10,350040818261988;78,25316927686319;6123,5585018734055;232,09093067776064;62,14023501556804;46,765504687070376;3843,682582124415;100,62;39,96;487,78;2,35;1120,0;11538,83
25;24;24;82,37;92,64907541164719;46,31213348971456;-10,279075411647185;10,279075411647185;105,65939131832974;10,279075411647185;46,33694192193263;2147,1121866765575;97,26786239186832;63,19976201679654;46,666130378426615;4133,407909592482;14,95;5,95;487,04;1,3;168,0;11823,84
64;63;63;106,39;96,45601461703896;1,7064273396117187;9,93398538296104;9,93398538296104;98,68406558888361;9,93398538296104;94,74958727742724;8977,484289242802;40,629222371707584;64,97878892016297;46,91649521345686;4515,573426676527;50,0;20,0;514,17;1,34;560,0;14017,0
5;4;4;68,63;78,44564699178734;133,91651855370813;-9,815646991787347;9,815646991787347;96,34692586738399;9,815646991787347;-55,47087156192079;3077,0175918391124;302,43502486903077;63,83689463169213;47,048074877908;4197,204938446034;15,6;6,04;438,11;2,08;168,0;10663,93
89;88;88;87,94;78,29720047677789;3,105352552789079;9,64279952322211;9,64279952322211;92,98358264505254;9,64279952322211;75,1918479239888;5653,81399422426;291,7526416828585;65,07480491208857;46,896623685933605;4544,545306538741;101,06;39,52;491,98;2,14;1120,0;12449,0
1;0;0;87,69;97,29301645370069;61,800357737767186;-9,60301645370069;9,60301645370069;92,21792501004617;9,60301645370069;35,4926587159335;1259,7288227257304;138,13795746634045;62,889334600557085;46,924464406752385;3991,2175484511754;14,99;6,13;534,67;2,33;168,0;15090,11
62;61;61;100,0;90,60207785402989;5,812273914298122;9,397922145970114;9,397922145970114;88,32094066171551;9,397922145970114;84,78980393973177;7189,310852138153;138,38747414995527;62,620305695580655;46,98714703678468;3908,289664698994;50,0;20,0;491,01;1,84;560,0;13408,0
80;79;79;93,74;84,48178651739923;2,642595117819794;9,258213482600766;9,258213482600766;85,7145168894106;9,258213482600766;81,83919139957943;6697,6532489369965;251,11767432965198;66,83754767556452;47,031001978362234;4951,636424300571;100,43;39,87;484,66;1,9;1120,0;12537,0
71;70;70;102,82;93,59747699757311;12,743596827893162;9,222523002426882;9,222523002426882;85,05493053029296;9,222523002426882;80,85388016967995;6537,3499384929655;303,41897209269433;64,20219499448629;47,00706875782355;4298,7815591656845;50,0;20,0;514,67;1,92;560,0;13972,0
41;40;40;102,64;111,66059656083797;28,641863068585607;-9,020596560837973;9,020596560837973;81,37116231340187;9,020596560837973;83,01873349225237;6892,110110657624;53,29822112041435;64,71883754924639;46,89318592398213;4456,412906316065;14,9;5,61;597,62;1,51;168,0;19227,87
56;55;55;98,87;90,04663612232142;1,8681711954046725;8,823363877678588;8,823363877678588;77,85175011792333;8,823363877678588;88,17846492691675;7775,441676867486;44,480266557254104;64,9763679147014;47,08408883898049;4473,069768930225;50,0;20,0;483,69;1,73;560,0;13182,0
16;15;15;87,83;96,47709349507905;123,59784353633856;-8,647093495079048;8,647093495079048;74,77222591263839;8,647093495079048;-27,120750041259512;735,5350828004779;280,0454336435912;63,172859090045336;47,0084855276197;4041,0933906064083;14,95;6,18;495,3;1,02;168,0;12150,6
6;5;5;79,18;87,70500876530289;21,504111620656367;-8,525008765302886;8,525008765302886;72,67577444849103;8,525008765302886;66,20089714464652;4382,558782756068;48,34182507025725;75,6490178849563;47,229753303758834;7104,816145299364;15,58;6,03;457,39;1,27;168,0;13194,19
97;96;96;97,36;88,93997441427531;2,272476072034933;8,420025585724687;8,420025585724687;70,89683086425836;8,420025585724687;86,66749834224038;7511,255268902239;212,68119071611585;62,42399003386455;47,13063858574782;3823,3378620291824;101,08;39,44;530,42;1,3;1120,0;14553,0
65;64;64;102,82;94,41150074571101;11,987929640340592;8,408499254288984;8,408499254288984;70,70285970937839;8,408499254288984;82,42357110537041;6793,645073762053;285,4268961985855;63,03761192530565;47,16187049477942;3968,935357631556;50,0;20,0;512,0;1,68;560,0;13882,0
3;2;2;77,41;85,7909963524186;14,73704004049981;-8,380996352418606;8,380996352418606;70,24109985925398;8,380996352418606;71,0539563119188;5048,664707576065;32,934700596163296;66,24175379824621;47,25451994483811;4746,808463352023;15,54;6,02;455,58;1,67;168,0;13364,81
12;11;11;108,88;100,55386058005078;62,23835830353293;8,326139419949214;8,326139419949214;69,32459764043224;8,326139419949214;38,315502276517854;1468,0777147018448;127,47111961057139;71,28643435682983;47,073837539965;6053,149204216207;15,03;5,86;528,5;1,44;168,0;16838,68
38;37;37;108,69;100,49383337586367;17,192387063698565;8,196166624136325;8,196166624136325;67,17714733060623;8,196166624136325;83,30144631216511;6939,130957698527;35,43304581672706;65,99885793725423;47,181496866347544;4704,3402677266695;14,92;5,9;565,84;1,67;168,0;13602,1
79;78;78;64,96;73,08274553453727;0,47972694257110915;-8,122745534537273;8,122745534537273;65,97899501884521;8,122745534537273;72,60301859196616;5271,1983086653845;46,14179908891641;75,5532880775859;46,97173536046173;7145,3881792810425;100,04;40,19;408,75;2,61;1120,0;9165,0
30;29;29;93,91;85,81223586015437;33,08639850481518;8,097764139845623;8,097764139845623;65,57378406456972;8,097764139845623;52,725837355339195;2780,013924821682;72,22807114559059;64,20054119333322;47,083107473230974;4279,358430025561;14,98;6,06;467,12;2,11;168,0;11960,53
52;51;51;94,37;86,91475205566672;1,3147536085328648;7,45524794433328;7,45524794433328;55,5807219114856;7,45524794433328;85,59999844713386;7327,359734149319;31,30365734602059;66,11863800381933;47,30902889886501;4702,402276238579;50,0;20,0;460,17;1,64;560,0;12529,0
87;86;86;85,74;78,55447118229428;0,287394003668265;7,185528817705716;7,185528817705716;51,63182439007931;7,185528817705716;78,26707717862601;6125,735370085001;27,669477720827288;66,3217160738147;47,20046546747895;4780,312651583938;100,99;40,02;470,95;2,29;1120,0;12661,0
58;57;57;93,07;85,97596662535261;2,7150565116957672;7,094033374647381;7,094033374647381;50,32530952061091;7,094033374647381;83,26091011365685;6932,379152954445;64,64420265942303;74,57841903169106;47,3432721081427;6808,786730887089;50,0;20,0;464,39;1,97;560,0;12686,0
78;77;77;83,26;76,23878392771658;1,3539490869391544;7,021216072283423;7,021216072283423;49,29747513369105;7,021216072283423;74,88483484077743;5607,738489130513;129,17963764720426;63,18307760071299;47,412242045162486;3942,708888887625;100,18;40,0;434,43;2,41;1120,0;11224,0
76;75;75;83,99;90,96631280084816;2,917516510263713;-6,976312800848163;6,976312800848163;48,66894029527794;6,976312800848163;88,04879629058445;7752,590528220838;271,9208328392287;66,10803235599445;47,00441398483348;4775,904592790244;99,85;39,6;501,0;1,93;1120,0;14261,0
40;39;39;81,36;74,4065122435011;131,86987644228256;6,953487756498902;6,953487756498902;48,350991979780126;6,953487756498902;-57,46336419878146;3302,0382250417993;290,1289036746757;63,636254428448154;47,300625186323416;4083,907310531184;14,9;6,1;455,26;3,37;168,0;8676,87
96;95;95;97,14;90,21024980339612;1,1125882956775515;6,929750196603877;6,929750196603877;48,021437787331465;6,929750196603877;89,09766150771857;7938,393286143995;106,7154064886717;72,24983014274125;47,18792961169897;6265,475132760569;101,37;39,87;540,21;1,3;1120,0;13764,0
60;59;59;87,28;94,06327440411309;1,4342891235485844;-6,783274404113087;6,783274404113087;46,01281164149575;6,783274404113087;92,6289852805645;8580,128914107036;34,149741036871056;65,79640128015924;47,198893823131705;4649,376864256887;50,0;20,0;487,17;1,11;560,0;13251,0
82;81;81;88,59;81,8452233566014;1,5088866163867771;6,744776643398609;6,744776643398609;45,49201196933541;6,744776643398609;80,33633674021462;6453,927000837158;142,8854130855616;70,93630918927569;47,29089969175615;5911,352374379885;100,99;39,69;491,04;2,11;1120,0;14031,0
74;73;73;92,42;85,90486080458659;0,28444393842250415;6,515139195413411;6,515139195413411;42,44703873561211;6,515139195413411;85,62041686616409;7330,855784335717;27,62916357613198;66,32076887461093;47,24426935716076;4769,1248793625455;101,23;40,15;499,38;1,88;1120,0;15059,81
94;93;93;96,53;102,89387736226966;2,5908742743011635;-6,363877362269662;6,363877362269662;40,498935082008266;6,363877362269662;100,3030030879685;10060,69242846502;241,92745655339078;62,743164228375186;47,368563024626454;3843,650300937183;101,26;39,36;605,26;1,15;1120,0;17923,0
47;46;46;67,91;74,25474402579925;5,638917431399116;-6,344744025799258;6,344744025799258;40,25577675291538;6,344744025799258;68,61582659440013;4708,1316592327885;134,25993884283608;71,43392278429884;47,336786819308884;6024,28399124749;50,0;20,0;421,83;3,16;560,0;11491,0
72;71;71;102,77;96,49092161657137;1,880771538058065;6,279078383428626;6,279078383428626;39,426825345240644;6,279078383428626;94,6101500785133;8951,080497878811;44,78027471566821;75,88713973115786;47,46759176599304;7104,886991291203;50,0;20,0;515,31;1,38;560,0;14040,0
45;44;44;100,14;94,09882145680477;40,68015512716223;6,04117854319523;6,04117854319523;36,495838190762434;6,04117854319523;53,41866632964254;2853,5539124376855;90,99581179774411;73,19921463586469;47,3491474966876;6462,516784794273;15,05;6,12;538,15;2,81;168,0;15429,13
13;12;12;102,22;96,22980085483891;21,28248735674772;5,990199145161085;5,990199145161085;35,8824857986886;5,990199145161085;74,94731349809119;5617,099800581162;46,43110001849877;75,75864115568825;47,37063579372565;7097,001340490649;15,07;6,04;506,04;1,79;168,0;16273,65
42;41;41;110,89;116,37020603442716;145,1508093096133;-5,480206034427155;5,480206034427155;30,032658179771808;5,480206034427155;-28,780603275186138;828,323124883655;250,0084007975718;67,2688984268996;47,389979303120136;4969,729780944865;14,83;5,41;626,08;1,64;168,0;21553,35
8;7;7;97,37;92,00607066545687;90,63028841805614;5,36392933454313;5,36392933454313;28,771737905972305;5,36392933454313;1,3757822474007355;1,8927767922630185;197,32640486512017;63,09382553718895;47,44719578995756;3911,6574368078477;14,99;6,05;478,25;1,88;168,0;15358,52
53;52;52;77,28;82,45639900594671;11,047089910407982;-5,176399005946706;5,176399005946706;26,79510666876605;5,176399005946706;71,40930909553873;5099,28942550219;263,0259502478091;63,11183400027833;47,43045480941012;3920,3447977170517;50,0;20,0;431,0;1,75;560,0;11763,0
33;32;32;84,26;79,24200025884048;32,85444543426396;5,017999741159528;5,017999741159528;25,18032140227709;5,017999741159528;46,38755482457652;2151,805242603092;63,16618181879216;75,03332245562352;47,57369385813366;6864,907149372464;14,86;5,71;492,67;3,27;168,0;10087,14
37;36;36;112,16;107,39520811393082;143,8690849165858;4,764791886069176;4,764791886069176;22,703241717550657;4,764791886069176;-36,47387680265497;1330,3436890152525;284,76225608076214;63,81001551068791;47,53817241654949;4067,960773534605;14,93;5,78;564,22;1,61;168,0;19790,13
19;18;18;100,19;95,49398071599674;143,42976211976446;4,696019284003256;4,696019284003256;22,052597115730453;4,696019284003256;-47,93578140376772;2297,839138789803;300,62012894570984;64,94732181113721;47,54037194389033;4351,737466811724;15,02;5,93;490,06;1,46;168,0;16019,43
84;83;83;89,52;94,12537442268585;0,26160267602812565;-4,6053744226858555;4,6053744226858555;21,209473573129078;4,6053744226858555;93,86377174665773;8810,407646508662;24,913752805141687;66,84107545896002;47,446058450741326;4848,754252054672;100,65;39,87;528,88;1,26;1120,0;14224,0
49;48;48;78,25;82,84236866881089;2,3832310083453385;-4,592368668810892;4,592368668810892;21,08984999027592;4,592368668810892;80,45913766046556;6473,672833065747;56,74359543679377;64,9105313379355;47,49176859561949;4354,690685579002;50,0;20,0;441,93;1,97;560,0;12009,0
66;65;65;104,71;100,3802652492336;11,720805620606585;4,3297347507663915;4,3297347507663915;18,746603011994107;4,3297347507663915;88,65945962862702;7860,499781640145;279,06680049063294;63,39700816664036;47,645646550229515;3937,8404041027106;50,0;20,0;529,95;1,04;560,0;14446,0
27;26;26;97,58;93,328909620646;31,81766522212863;4,251090379353997;4,251090379353997;18,071769413436108;4,251090379353997;61,51124439851738;3783,633187454135;62,60676128566381;75,03701874484823;47,6295870014794;6851,857935842205;14,74;5,8;492,58;1,89;168,0;14953,07
54;53;53;82,03;85,86427867158815;12,718972490427614;-3,8342786715881516;3,8342786715881516;14,701692931395801;3,8342786715881516;73,14530618116054;5350,235816335721;302,8326783435146;64,98212768392986;47,56700223492556;4353,781362251073;50,0;20,0;452,0;1,66;560,0;12304,0
50;49;49;78,79;82,519450018187;5,166151870318791;-3,729450018186995;3,729450018186995;13,908797438154977;3,729450018186995;77,35329814786822;5983,5327343529925;123,00361595997121;63,48864116766486;47,572397554924436;3979,0609031851054;50,0;20,0;440,5;2,0;560,0;12034,0
34;33;33;110,07;106,58705802044;14,762062222801122;3,482941979559996;3,482941979559996;12,130884832981303;3,482941979559996;91,82499579763888;8431,829853236397;30,981156037806407;66,82979279506921;47,662655223677966;4791,7843928478105;14,74;5,99;570,27;1,47;168,0;15802,14
20;19;19;99,18;102,5887877217148;87,30007387615767;-3,4087877217147877;3,4087877217147877;11,619833731713493;3,4087877217147877;15,288713845557126;233,74477105133016;183,97032796738043;63,31807587947023;47,61899604066922;3924,769959700253;14,95;5,96;514,48;0,96;168,0;16695,87
99;98;98;72,99;76,36955205787083;0,4074086862450982;-3,379552057870839;3,379552057870839;11,421372111859023;3,379552057870839;75,96214337162574;5770,247225611425;39,0868310071627;65,96730993072435;47,6472796692897;4580,007565358665;101,04;39,94;478,07;2,51;1120,0;11002,0
48;47;47;74,72;78,09795022090343;1,0751893380307795;-3,377950220903429;3,377950220903429;11,410547694901526;3,377950220903429;77,02276088287265;5932,505694020177;25,599746143589986;67,05582755282083;47,62515980789644;4857,666936231097;50,0;20,0;439,6;2,88;560,0;12054,0
69;68;68;90,47;93,84259371707763;12,293954570156338;-3,372593717077635;3,372593717077635;11,374388380471537;3,372593717077635;81,54863914692129;6650,180546714783;292,71320405134134;63,703393548416344;47,60757347357346;4023,955018710722;50,0;20,0;508,33;1,73;560,0;13791,0
9;8;8;88,32;85,28338674992153;141,97232508469793;3,03661325007846;3,03661325007846;9,221020030552069;3,03661325007846;-56,688938334776395;3213,635729524081;297,38186651169474;65,64877899327897;47,679103093648706;4492,418974907564;14,86;5,96;452,31;1,87;168,0;11792,66
11;10;10;103,27;106,23357410324351;17,283284690644923;-2,9635741032435163;2,9635741032435163;8,782771465415612;2,9635741032435163;88,9502894125986;7912,153986585049;34,14032791689775;66,55909144244431;47,639563810451904;4729,881907998102;14,9;5,78;524,88;0,73;168,0;18214,39
22;21;21;90,23;87,30130506159955;59,36687541745667;2,9286949384004544;2,9286949384004544;8,577254042212441;2,9286949384004544;27,93442964414288;780,3323595435686;130,28139589262213;63,696478017968474;47,65681045044556;4009,9168918807272;14,96;6,08;481,05;2,2;168,0;11923,5
73;72;72;78,04;80,87728645190805;5,341028188341384;-2,8372864519080423;2,8372864519080423;8,050194410180927;2,8372864519080423;75,53625826356667;5705,726312460243;127,167337817652;63,526073678007414;47,65561560945377;3967,6145171384114;50,0;20,0;448,75;2,56;560,0;12234,0
51;50;50;75,26;77,90794901051187;12,692373801521411;-2,6479490105118657;2,6479490105118657;7,011633962270769;2,6479490105118657;65,21557520899046;4253,0712498394905;302,1993762267002;64,29205743257702;47,66532380718448;4156,683406348138;50,0;20,0;437,17;2,82;560,0;11944,0
21;20;20;95,83;98,33987737290771;95,6211061078113;-2,5098773729077095;2,5098773729077095;6,2994844270341055;2,5098773729077095;2,7187712650964073;7,391717191913919;219,5194982051715;68,66418815974727;47,686064478296366;5244,530920362726;15,05;6,2;522,37;1,47;168,0;13897,33
98;97;97;99,94;97,61831323646824;0,5840962885422548;2,3216867635317584;2,3216867635317584;5,390229427958571;2,3216867635317584;97,03421694792598;9415,639258697167;57,04185571817484;75,26263678684698;47,64002187162613;6905,653728805211;100,82;40,34;538,61;1,32;1120,0;15539,0
44;43;43;81,24;83,46696301395117;13,480034024626333;-2,2269630139511776;2,2269630139511776;4,959364265506513;2,2269630139511776;69,98692898932484;4898,170229356798;27,876242413174687;67,13128102664813;47,701464268673234;4857,454189493724;14,92;5,91;506,0;3,52;168,0;12069,34
28;27;27;103,09;105,3104244830098;20,48153815498791;-2,2204244830097934;2,2204244830097934;4,930284884749309;2,2204244830097934;84,8288863280219;7195,9399556524595;46,29180815774117;76,10296060920524;47,71352984023812;7097,357692241782;15,01;6,16;541,73;1,31;168,0;17255,49
46;45;45;105,59;107,79359743622538;3,1628355830708053;-2,2035974362253796;2,2035974362253796;4,855841660939066;2,2035974362253796;104,63076185315458;10947,596325971548;75,12499988674178;74,2036603409886;47,67853754647595;6631,280698628164;49,93;19,99;558,76;1,31;560,0;18579,96
67;66;66;101,68;99,50281362875486;8,166120630782785;2,177186371245142;2,177186371245142;4,74014049513559;2,177186371245142;91,33669299797208;8342,391487805802;194,4314435900663;69,4163122674023;47,73621782989079;5420,023609377878;50,0;20,0;529,28;1,22;560,0;14446,0
18;17;17;91,08;88,91819254910808;19,95613451403144;2,1618074508919136;2,1618074508919136;4,673411454731793;2,1618074508919136;68,96205803507664;4755,765448433278;43,82327607129125;76,34877627092789;47,7009427129797;7161,958389487045;14,97;6,08;464,23;2,09;168,0;14759,68
86;85;85;85,53;87,61648497794066;1,736643567928293;-2,086484977940657;2,086484977940657;4,353419563172023;2,086484977940657;85,87984141001236;7375,347160608874;167,08509496280112;70,41353264786532;47,6785022417938;5683,75760151788;100,77;40,05;499,48;1,5;1120,0;12387,0
35;34;34;116,7;118,78316922345348;173,1453755687833;-2,0831692234534813;2,0831692234534813;4,33959401354378;2,0831692234534813;-54,36220634532981;2955,2494787322166;298,22117967259527;64,59724963183105;47,69127658920866;4226,493260655595;14,94;5,39;630,97;1,66;168,0;24145,24
83;82;82;80,6;82,65688180897936;1,6052599370798724;-2,0568818089793695;2,0568818089793695;4,230762776110243;2,0568818089793695;81,05162187189948;6569,365408065375;148,21575956013015;71,1274840365785;47,65170181576386;5868,945555203659;101,1;39,17;501,92;1,78;1120,0;14118,0
59;58;58;109,62;107,56766119928908;3,1392659658183697;2,0523388007109276;2,0523388007109276;4,212094552903569;2,0523388007109276;104,42839523347071;10905,289731037969;74,74442775758023;64,36311311191413;47,75407207560516;4152,260259077244;50,0;20,0;572,88;0,88;560,0;15530,0
68;67;67;77,28;79,27911372519723;12,761738337204022;-1,9991137251972333;1,9991137251972333;3,9964556862719594;1,9991137251972333;66,51737538799321;4424,561228507205;303,85091279057195;64,40437305975371;47,70148144092417;4175,722904707386;50,0;20,0;434,83;2,45;560,0;11808,0
85;84;84;106,94;104,97137111318688;0,3131095578793032;1,9686288868131214;1,9686288868131214;3,8754996939950694;1,9686288868131214;104,65826155530758;10953,351711779173;29,95113658508097;66,45749562445826;47,69959807197495;4689,474388120827;101,35;39,82;615,31;1,06;1120,0;17797,0
31;30;30;101,48;103,28636007642055;19,115794882951874;-1,806360076420546;1,806360076420546;3,262936725686041;1,806360076420546;84,17056519346868;7084,68404498796;40,499745734048076;66,19116694013111;47,71327115682204;4619,473945827267;14,98;5,97;535,16;1,45;168,0;17419,49
92;91;91;88,29;86,52081379900203;1,7188487926750016;1,7691862009979786;1,7691862009979786;3,13001981380166;1,7691862009979786;84,80196500632702;7191,373268934313;165,38318951211699;70,47408283792267;47,6856984992219;5697,096084675192;101,18;39,97;493,74;1,22;1120,0;13257,0
81;80;80;89,0;90,6745575352464;0,5971313757123947;-1,674557535246393;1,674557535246393;2,804142938850475;1,674557535246393;90,077426159534;8113,9427035263;57,15424485680334;64,96448157820106;47,66269748080248;4325,446024349645;100,4;40,02;486,21;1,14;1120,0;13331,0
2;1;1;81,64;83,20218245185369;68,0770391848412;-1,5621824518536869;1,5621824518536869;2,4404140128795966;1,5621824518536869;15,12514326701249;228,76995884765324;150,93652116410507;63,61866245472047;47,755094014507904;3965,892110053142;15,52;6,0;451,31;1,69;168,0;12021,06
32;31;31;83,19;81,70966705181145;26,512892440066047;1,480332948188547;1,480332948188547;2,1913856374925955;1,480332948188547;55,196774611745404;3046,683927539822;52,26425222990903;75,87484325668656;47,72870113326493;7036,535530855409;15,13;5,73;432,47;1,97;168,0;13518,47
26;25;25;107,74;106,39932260179577;52,54185165772922;1,340677398204221;1,340677398204221;1,7974158860556395;1,340677398204221;53,857470944066556;2900,6271764909734;107,7718495299712;72,76367246891081;47,71578534662743;6261,971780570846;15,26;5,82;549,49;1,03;168,0;19084,85
88;87;87;82,85;84,03034801957924;3,1045398731913765;-1,1803480195792417;1,1803480195792417;1,393221447324638;1,1803480195792417;80,92580814638787;6548,986424145976;297,0552585378366;65,62452771800868;47,708921952768705;4478,901441309992;100,72;39,95;495,76;2,2;1120,0;13002,0
77;76;76;91,21;90,07554165514513;3,024992330870747;1,1344583448548633;1,1344583448548633;1,286995736210836;1,1344583448548633;87,05054932427439;7577,798137657927;291,04192809643104;65,95713014967906;47,7122146372557;4561,228878105841;100,57;40,09;497,6;1,76;1120,0;14951,0
23;22;22;92,26;91,19275059151724;37,37061795929547;1,0672494084827662;1,0672494084827662;1,1390212999068143;1,0672494084827662;53,822132632221766;2896,8219610804713;85,06146084051078;73,92806729193963;47,73098066638151;6549,271656389529;14,97;6,19;481,59;1,31;168,0;10995,04
90;89;89;83,18;84,18814032183005;1,2870060974391742;-1,0081403218300409;1,0081403218300409;1,0163469084995784;1,0081403218300409;82,90113422439087;6872,5980556904715;120,6529740505225;72,23884255287501;47,69247368799055;6136,592216221114;100,84;39,52;496,84;1,79;1120,0;13614,0
55;54;54;100,17;99,20650246782098;1,7207666278211604;0,9634975321790193;0,9634975321790193;0,9283274945150605;0,9634975321790193;97,48573583999982;9503,468692266226;40,97063399574191;76,48984157997845;47,77810373450159;7177,934461369214;50,0;20,0;517,97;0,95;560,0;14134,0
10;9;9;94,63;95,52888686030212;23,32974754764304;-0,8988868603021274;0,8988868603021274;0,8079975876238162;0,8988868603021274;72,19913931265909;5212,715717488754;51,032309104229455;75,87800044539489;47,7516693641509;7031,582770310997;15,06;6,05;496,9;1,7;168,0;15875,67
61;60;60;87,15;86,29499433194401;1,104464791949509;0,8550056680559948;0,8550056680559948;0,7310346924078779;0,8550056680559948;85,1905295399945;7257,426323304676;26,296780760702593;67,0626607335806;47,76110026818962;4825,390116347746;50,0;20,0;454,33;1,62;560,0;12349,0
7;6;6;76,05;76,86193730835886;65,46723179217756;-0,8119373083588641;0,8119373083588641;0,6592421927050373;0,8119373083588641;11,394705516181304;129,83931380049265;144,62824913455572;63,66949895847886;47,78249735363809;3971,7504012101926;15,62;5,97;429,36;1,94;168,0;10444,71
63;62;62;82,61;83,3395970725033;3,2762615789667344;-0,7295970725032959;0,7295970725032959;0,5323118882053796;0,7295970725032959;80,06333549353656;6410,137690350591;78,00622807063652;74,31807246353101;47,75009403191157;6641,994607904859;50,0;20,0;439,93;1,8;560,0;12009,0
14;13;13;98,92;98,52323384948622;22,896542952033126;0,39676615051378405;0,39676615051378405;0,15742337819352675;0,39676615051378405;75,62669089745309;5719,396376098914;48,6060897524589;65,7682291857392;47,74820390082998;4505,006321227307;14,86;6,0;502,75;1,3;168,0;15324,74
57;56;56;95,38;95,05801626304404;2,7295869334589242;0,32198373695595706;0,32198373695595706;0,10367352686412294;0,32198373695595706;92,32842932958512;8524,538862468195;64,99016508235533;64,78266507378683;47,76368699597117;4254,744519453914;50,0;20,0;513,31;1,64;560,0;13995,0
43;42;42;70,27;70,51045690164943;91,19939879376214;-0,24045690164943778;0,24045690164943778;0,057819521550847394;0,24045690164943778;-20,68894189211271;428,0323166152162;199,85762289515722;63,370431333025365;47,739450847282356;3907,7451214357534;14,89;6,09;417,9;3,04;168,0;6991,54
