Repository: noefararoni/Norway_spruce_bending_strength_prediction

# Background

A previous study proposed a method to project the ultimate force of a scaled hybrid glued softwood-to-hardwood column-to-slab connection to the full scale by accounting for different strengths at different sizes [1]. The projection method is based on the Buckingham $\pi$ theorem [2]. The study indicated that the projection accuracy depends on accurate strength values across different sizes. In order to better predict bending strength necessary for the projection method, machine-learning models are evaluated.

# Wood regression

## Generalization test (historical comparison)

From the repository root, after installing the package with `python -m pip install -e .`, run:

```powershell
python -m wood_regression generalize --data Data/final_clean_merged_dataframe.csv --external Data/generalisation_validation.csv --output outputs/generalization-final --plot
```

This fits both models on the same 99 original training specimens and evaluates the
same 25 external specimens. It performs no outlier removal, cross-validation or
hyperparameter search on the external data. Scaling is fitted only on training rows.
An exact training/external observation overlap is rejected; this check does not prove
that datasets are independent at the tree, batch or source level.

The default `--physics-method historical` reproduces `Final_PI_LR_Outliers.py`:
positive Density/Dynamic E, negative Growth-ring width/Height/Test span/Width,
and a penalty averaged across six constrained features. It uses 120750 iterations,
learning rate 0.1 and lambda 0.004, fixed from the original configuration.

Outputs: `comparison.csv`, `metrics.json`, and each model's predictions, coefficients
and optional PNG. The manifest records dataset hashes, settings, exact physics
constraints and metric definitions. Choose a new output directory for each run.

The approved plotting model remains available with `--physics-method plot-reference`.
That method follows `Last_drow_PI_LR.py`, leaves Width/Height unconstrained and sums
the penalty; its results differ. Existing `run` commands retain their behavior.
In particular, `run --model normal --external ...` defaults to five-row removal;
use `generalize` above for a consistent original-data model comparison.

Predict wood bending strength using ordinary or physics-informed linear regression.
The active implementation is in `src/wood_regression`; historical scripts are in
`archive/legacy` for reference. They are not part of the installed package.

## Run

Run these commands from the project root. Paths are explicit, so the installed
command also works from other directories when given absolute paths.
Each run requires a new output directory to protect previous results.

```powershell

# Fast functional check (not a converged research experiment)
.\.venv\Scripts\python.exe -m wood_regression run --data Data/final_clean_merged_dataframe.csv --output outputs/smoke --folds 2 --iterations 100 --plot

# Original iteration count, leave-one-out evaluation and external validation
.\.venv\Scripts\python.exe -m wood_regression run --data Data/final_clean_merged_dataframe.csv --external Data/generalisation_validation.csv --output outputs/normal

# Physics-informed model
.\.venv\Scripts\python.exe -m wood_regression run --data Data/final_clean_merged_dataframe.csv --external Data/generalisation_validation.csv --output outputs/physics --model physics

# Verification
.\.venv\Scripts\python.exe -m pytest
.\.venv\Scripts\python.exe -m ruff check src tests
```

Use `--folds N` for K-fold evaluation, otherwise leave-one-out is used. Use
`--plot` to export a measured-versus-predicted figure. Outputs include predictions,
MSE/RMSE/MAE/R², run settings, and coefficients converted to original feature units.
External evaluation uses the scaler and model fitted only on training data.
Figures include MSE (MPa²), RMSE (MPa), R², a model/dataset title, and a
perfect-prediction reference line. Metrics are calculated from the plotted points.
With `--plot`, external validation also produces `external_predictions.png`;
optional outlier removal also produces `cleaned_predictions.png`.

## Structure

```text
src/wood_regression/   shared configuration, data, model, evaluation, plots and CLI
tests/                numerical, CSV, provenance and data-leakage checks
Data/                 existing input datasets and historical results (preserved)
generalization/       existing additional dataset (preserved)
outputs/              new experiment results, ignored by Git
archive/legacy/       superseded scripts and original configuration

## Data and research assumptions
The data was obtained from non-destructive measurements and three-point bending experiments. The non-destructive measurements considered equilibrium density at 65% air relative humidity and 20 °C, dynamic modulus of elasticity, growth-ring width, height, span between supports, and width. The three-point bending experiments delivered the bending strength.

File: Data/data_four_features.csv
growth_ring_width1,growth_ring_width2,angle,density,strength,elasticity_modulus
8.64,10.76,8.5,420.6,36.95,6451.39
6.41,7.85,18.5,404.62,54.26,9553.73
3.76,7.16,23.5,425.28,51.22,9038.63
5.43,9.14,10.0,429.56,75.2,8320.01
3.05,9.79,10.5,447.88,77.86,13190.26
2.67,4.16,9.0,453.73,93.55,12792.92
3.6,6.0,0.0,442.82,82.11,13501.04
4.0,6.06,6.0,421.77,69.24,11597.2
6.22,7.84,17.5,413.58,54.73,8919.98
3.61,4.59,17.5,443.6,66.75,13528.82
8.2,9.17,8.0,411.24,41.98,8702.25
3.83,4.21,13.0,438.14,65.69,10724.17
1.48,1.64,11.0,379.54,59.39,10970.56
2.43,2.44,26.0,377.8,43.4,9943.28
1.7,1.75,20.0,378.69,62.51,8967.02
1.26,1.51,10.0,362.65,73.87,10871.36
2.42,2.58,43.0,412.52,68.3,16082.67
2.2,2.43,75.0,421.54,84.6,18312.9
2.44,2.53,80.0,397.99,72.32,15990.1
2.15,2.22,85.0,414.8,83.63,20226.77
2.28,2.44,27.0,442.0,55.25,16888.25
2.03,2.05,27.0,425.12,80.15,17167.13
2.08,2.09,21.0,363.93,63.17,18652.36
2.27,2.48,32.0,449.62,94.64,18227.96
1.57,1.63,58.0,426.22,75.31,17937.04
2.65,2.78,41.0,439.49,62.12,20951.42
1.2,1.28,45.0,427.23,73.23,17888.91
1.21,1.38,32.0,413.0,72.19,19210.18
