Repository: noefararoni/Norway_spruce_bending_strength_prediction

# Background

A previous study proposed a method to project the ultimate force of a scaled hybrid glued softwood-to-hardwood column-to-slab connection to the full scale by accounting for different strengths at different sizes [1]. The projection method is based on the Buckingham $\pi$ theorem [2]. The study indicated that the projection accuracy depends on accurate strength values across different sizes. In order to better predict bending strength necessary for the projection method, machine-learning models are evaluated.

# Wood regression

## Generalization test (historical comparison)

From the repository root, after installing the package with `python -m pip install -e .`, run:

```powershell
python -m wood_regression generalize --data Data/final_clean_merged_dataframe.csv --external Data/generalisation_validation.csv --output outputs/generalization-final --plot
```

This fits both models on the same 99 original training specimens and evaluates the
same 25 external specimens. It performs no outlier removal, cross-validation or
hyperparameter search on the external data. Scaling is fitted only on training rows.
An exact training/external observation overlap is rejected; this check does not prove
that datasets are independent at the tree, batch or source level.

The default `--physics-method historical` reproduces `Final_PI_LR_Outliers.py`:
positive Density/Dynamic E, negative Growth-ring width/Height/Test span/Width,
and a penalty averaged across six constrained features. It uses 120750 iterations,
learning rate 0.1 and lambda 0.004, fixed from the original configuration.

Outputs: `comparison.csv`, `metrics.json`, and each model's predictions, coefficients
and optional PNG. The manifest records dataset hashes, settings, exact physics
constraints and metric definitions. Choose a new output directory for each run.

The approved plotting model remains available with `--physics-method plot-reference`.
That method follows `Last_drow_PI_LR.py`, leaves Width/Height unconstrained and sums
the penalty; its results differ. Existing `run` commands retain their behavior.
In particular, `run --model normal --external ...` defaults to five-row removal;
use `generalize` above for a consistent original-data model comparison.

Predict wood bending strength using ordinary or physics-informed linear regression.
The active implementation is in `src/wood_regression`; historical scripts are in
`archive/legacy` for reference. They are not part of the installed package.

## Run

Run these commands from the project root. Paths are explicit, so the installed
command also works from other directories when given absolute paths.
Each run requires a new output directory to protect previous results.

```powershell

# Fast functional check (not a converged research experiment)
.\.venv\Scripts\python.exe -m wood_regression run --data Data/final_clean_merged_dataframe.csv --output outputs/smoke --folds 2 --iterations 100 --plot

# Original iteration count, leave-one-out evaluation and external validation
.\.venv\Scripts\python.exe -m wood_regression run --data Data/final_clean_merged_dataframe.csv --external Data/generalisation_validation.csv --output outputs/normal

# Physics-informed model
.\.venv\Scripts\python.exe -m wood_regression run --data Data/final_clean_merged_dataframe.csv --external Data/generalisation_validation.csv --output outputs/physics --model physics

# Verification
.\.venv\Scripts\python.exe -m pytest
.\.venv\Scripts\python.exe -m ruff check src tests
```

Use `--folds N` for K-fold evaluation, otherwise leave-one-out is used. Use
`--plot` to export a measured-versus-predicted figure. Outputs include predictions,
MSE/RMSE/MAE/R², run settings, and coefficients converted to original feature units.
External evaluation uses the scaler and model fitted only on training data.
Figures include MSE (MPa²), RMSE (MPa), R², a model/dataset title, and a
perfect-prediction reference line. Metrics are calculated from the plotted points.
With `--plot`, external validation also produces `external_predictions.png`;
optional outlier removal also produces `cleaned_predictions.png`.

## Structure

```text
src/wood_regression/   shared configuration, data, model, evaluation, plots and CLI
tests/                numerical, CSV, provenance and data-leakage checks
Data/                 existing input datasets and historical results (preserved)
generalization/       existing additional dataset (preserved)
outputs/              new experiment results, ignored by Git
archive/legacy/       superseded scripts and original configuration

## Data and research assumptions
The data was obtained from non-destructive measurements and three-point bending experiments. The non-destructive measurements considered equilibrium density at 65% air relative humidity and 20 °C, dynamic modulus of elasticity, growth-ring width, height, span between supports, and width. The three-point bending experiments delivered the bending strength.

File: Data/Size_A.csv
Specimen;Length;Width;Height;Volume;Mass;Density;Moisture content;Dried mass;Dried density;Growth-ring angle A;Growth-ring angle B;Growth-ring angle;Growth-ring width A;Growth-ring width B;Growth-ring width;Test span;Test velocity;Time to failure;Ultimate force;Displacement at failure;Bending strength;Force increment;Displacement increment;Elasticity Modulus;;;;;
[-];[mm];[mm];[mm];[mm³];[g];[kg/m³];[%];[g];[kg/m³];[°];[°];[°];[mm];[mm];[mm];[mm];[mm/min];[S];[N];[mm];[N/mm²];[N];[mm];[N/mm²];;;;;
Pre-test;190.48;14.99;6.13;17502.96;9.36;534.67;12.89;8.29;473.63;67.00;67.00;67.00;2.30;2.35;2.33;168.00;1.20;421.50;196.00;8.43;87.69;59.00;1.66;12201.94;;;;;
SE-01-F1;180.34;15.52;6.00;16793.26;7.58;451.31;13.80;6.66;396.59;18.00;16.00;17.00;1.17;2.22;1.69;168.00;5.50;94.84;181.00;8.69;81.64;54.00;1.65;11572.63;;;;;
SE-02-F1;180.23;15.54;6.02;16860.66;7.68;455.58;13.63;6.76;400.93;14.00;15.00;14.50;1.08;2.26;1.67;168.00;6.50;75.02;173.00;8.13;77.41;52.00;1.58;11507.30;;;;;
SE-04-F1;180.17;15.67;5.99;16911.35;7.73;457.10;13.51;6.81;402.69;6.00;8.00;7.00;2.31;1.75;2.03;168.00;7.50;72.91;147.00;9.11;65.89;44.00;1.83;8462.91;;;;;
SE-07-F1;180.20;15.58;6.03;16929.32;7.74;457.39;13.54;6.82;402.85;13.00;20.00;16.50;1.16;1.39;1.27;168.00;8.00;55.06;178.00;7.34;79.18;53.00;1.47;12511.43;;;;;
SE-08-F1;180.21;15.62;5.97;16804.83;7.22;429.36;13.45;6.36;378.46;9.00;6.00;7.50;1.95;1.94;1.94;168.00;7.50;73.78;168.00;9.22;76.05;50.00;1.79;9962.79;;;;;
SE-01-F2;180.08;14.99;6.05;16331.37;7.81;478.25;13.52;6.88;421.28;73.00;74.00;73.50;1.83;1.94;1.88;168.00;8.00;61.22;212.00;8.16;97.37;63.00;1.39;16185.49;;;;;
SE-02-F2;180.05;14.86;5.96;15946.24;7.21;452.31;13.76;6.34;397.59;78.00;83.00;80.50;1.89;1.86;1.87;168.00;8.00;79.28;185.00;10.57;88.32;56.00;1.85;11405.82;;;;;
SE-03-F2;179.80;15.06;6.05;16382.12;8.14;496.90;12.75;7.22;440.72;54.00;52.00;53.00;1.55;1.85;1.70;168.00;8.00;70.64;207.00;9.42;94.63;62.00;1.36;16204.27;;;;;
SE-04-F2;179.98;14.90;5.78;15500.24;8.14;524.88;13.79;7.15;461.28;20.00;19.00;19.50;0.85;0.61;0.73;168.00;8.00;56.52;204.00;7.54;103.27;61.00;1.36;18479.45;;;;;
SE-05-F2;180.01;15.03;5.86;15854.52;8.38;528.50;12.93;7.42;468.01;17.00;20.00;18.50;1.44;1.44;1.44;168.00;7.50;63.38;223.00;7.92;108.88;67.00;1.40;18756.97;;;;;
SE-06-F2;180.06;15.07;6.04;16389.57;8.29;506.04;12.84;7.35;448.46;49.00;52.00;50.50;1.79;1.79;1.79;168.00;7.50;69.28;223.00;8.66;102.22;67.00;1.35;17716.78;;;;;
SE-08-F2;179.90;14.88;6.22;16650.39;8.04;482.96;13.58;7.08;425.22;34.00;31.00;32.50;1.37;1.23;1.30;168.00;7.50;62.08;186.00;7.76;81.42;56.00;1.59;11659.63;;;;;
SE-09-F2;180.02;14.95;6.18;16632.23;8.24;495.30;13.94;7.23;434.70;49.00;42.00;45.50;1.01;1.03;1.02;168.00;7.50;75.10;199.00;9.39;87.83;60.00;1.74;11584.13;;;;;
SE-10-F2;180.07;14.86;5.95;15921.25;7.92;497.74;13.05;7.01;440.29;89.00;86.00;87.50;2.28;1.98;2.13;168.00;7.50;92.03;220.00;11.50;105.38;66.00;1.85;13510.47;;;;;
SE-11-F2;180.05;14.97;6.08;16387.72;7.61;464.23;13.38;6.71;409.45;71.00;74.00;72.50;2.23;1.95;2.09;168.00;7.50;65.13;200.00;8.14;91.08;61.00;1.45;14821.67;;;;;
SE-12-F2;180.07;15.02;5.93;16038.58;7.86;490.06;12.44;6.99;435.82;62.00;64.00;63.00;1.41;1.50;1.46;168.00;7.50;68.90;210.00;8.61;100.19;63.00;1.45;16443.96;;;;;
SE-13-F2;177.51;14.95;5.96;15816.50;8.14;514.48;13.81;7.15;452.06;18.00;13.00;15.50;0.92;0.99;0.96;168.00;7.50;55.56;209.00;6.95;99.18;63.00;1.41;16734.37;;;;;
SE-14-F2;180.03;15.05;6.20;16798.60;8.78;522.37;13.52;7.73;460.16;32.00;39.00;35.50;1.54;1.40;1.47;168.00;7.50;60.89;220.00;7.61;95.83;66.00;1.42;15360.73;;;;;
SE-15-F2;180.03;14.96;6.08;16374.95;7.88;481.05;13.18;6.96;425.04;77.00;68.00;72.50;2.19;2.22;2.20;168.00;7.50;80.19;198.00;10.02;90.23;60.00;1.93;10960.22;;;;;
SE-16-F2;181.04;14.97;6.19;16775.94;8.08;481.59;13.79;7.10;423.23;51.00;53.00;52.00;1.27;1.35;1.31;168.00;7.50;70.25;210.00;8.78;92.26;63.00;1.63;12904.08;;;;;
SE-17-F2;180.02;14.86;5.98;15997.08;7.26;454.05;13.14;6.42;401.32;54.00;61.00;57.50;2.82;2.25;2.53;168.00;7.50;84.50;192.00;10.56;91.05;57.00;1.76;12081.13;;;;;
SE-18-F2;179.95;14.95;5.95;16007.00;7.80;487.04;13.31;6.88;429.81;50.00;49.00;49.50;1.38;1.21;1.30;168.00;7.50;69.19;173.00;8.65;82.37;52.00;1.70;11514.11;;;;;
SE-19-F2;179.98;15.26;5.82;15984.60;8.78;549.49;12.32;7.82;489.22;22.00;25.00;23.50;1.00;1.07;1.03;168.00;7.50;62.09;221.00;7.76;107.74;66.00;1.35;19264.36;;;;;
SE-20-F2;179.89;14.74;5.80;15379.16;7.58;492.58;12.73;6.72;436.96;81.00;77.00;79.00;1.66;2.12;1.89;168.00;7.50;82.37;192.00;10.30;97.58;58.00;1.66;14401.45;;;;;
SE-21-F2;179.30;15.01;6.16;16578.36;8.98;541.73;13.11;7.94;478.94;23.00;20.00;21.50;1.37;1.26;1.31;168.00;7.50;62.78;233.00;7.85;103.09;70.00;1.36;17390.18;;;;;
SE-22-F2;180.03;14.95;5.95;16014.12;7.69;480.13;13.24;6.79;424.00;79.00;73.00;76.00;1.87;2.34;2.11;168.00;7.50;88.74;226.00;11.09;107.61;68.00;1.90;13471.97;;;;;
SE-23-F2;180.07;14.98;6.06;16346.54;7.64;467.12;13.46;6.73;411.71;59.00;64.00;61.50;2.27;1.95;2.11;168.00;7.50;76.73;205.00;9.59;93.91;61.00;1.72;12610.71;;;;;
SE-24-F2;179.99;14.98;5.97;16096.61;8.61;535.16;12.60;7.65;475.26;20.00;17.00;18.50;1.39;1.52;1.45;168.00;7.50;61.04;215.00;7.63;101.48;64.00;1.41;16880.83;;;;;
SE-25-F2;179.95;15.13;5.73;15600.75;6.75;432.47;13.39;5.95;381.39;71.00;76.00;73.50;2.04;1.91;1.97;168.00;7.50;66.45;164.00;8.31;83.19;49.00;1.59;12834.06;;;;;
SE-01-F3;190.35;14.86;5.71;16151.31;7.96;492.67;13.19;7.03;435.26;83.00;79.00;81.00;3.26;3.28;3.27;168.00;7.50;80.61;162.00;10.08;84.26;49.00;2.03;10342.86;;;;;
SE-03-F3;190.32;14.74;5.99;16803.85;9.58;570.27;13.40;8.45;502.86;90.00;89.00;89.50;1.59;1.35;1.47;168.00;7.50;71.50;231.00;8.94;110.07;69.00;1.86;13881.17;;;;;
SE-05-F3;190.10;14.94;5.39;15308.11;9.66;630.97;13.10;8.54;557.87;81.00;76.00;78.50;1.87;1.46;1.66;168.00;7.50;67.70;201.00;8.46;116.70;60.00;1.79;16984.36;;;;;
SE-06-F3;190.29;14.82;6.07;17117.99;9.00;525.91;12.67;7.99;466.76;87.00;84.00;85.50;4.69;3.92;4.30;168.00;7.50;42.23;148.00;5.28;68.30;44.00;1.36;11570.91;;;;;
SE-08-F3;191.00;14.93;5.78;16482.42;9.30;564.22;12.86;8.24;499.93;73.00;70.00;71.50;1.45;1.76;1.61;168.00;7.50;60.95;222.00;7.62;112.16;66.00;1.66;16347.84;;;;;
SE-09-F3;190.62;14.92;5.90;16779.90;9.49;565.84;13.17;8.39;500.00;82.00;82.00;82.00;1.76;1.58;1.67;168.00;7.50;62.46;224.00;7.81;108.69;67.00;1.70;15246.46;;;;;
SE-11-F3;190.41;14.90;6.10;17306.36;7.88;455.26;12.24;7.02;405.63;57.00;59.00;58.00;4.06;2.67;3.37;168.00;7.50;78.54;179.00;9.82;81.36;54.00;1.81;10457.00;;;;;
SE-12-F3;190.21;14.90;5.61;15899.46;9.50;597.62;12.98;8.41;528.95;89.00;87.00;88.00;1.46;1.56;1.51;168.00;7.50;61.85;191.00;7.73;102.64;57.00;1.82;14112.26;;;;;
SE-13-F3;190.24;14.83;5.41;15263.01;9.56;626.08;13.09;8.45;553.63;89.00;87.00;88.00;1.60;1.68;1.64;168.00;7.50;75.74;191.00;9.47;110.89;57.00;2.00;14387.32;;;;;
SE-14-F3;190.30;14.89;6.09;17256.42;7.21;417.90;12.33;6.42;372.04;68.00;66.00;67.00;3.15;2.94;3.04;168.00;7.50;67.56;154.00;8.45;70.27;46.00;1.90;8533.47;;;;;
SE-16-F3;190.31;14.92;5.91;16781.00;8.49;506.17;12.65;7.54;449.32;79.00;83.00;81.00;3.13;3.91;3.52;168.00;7.50;55.96;168.00;7.00;81.24;50.00;1.61;11953.10;;;;;
SE-17-F3;190.09;15.05;6.12;17508.43;9.42;538.15;12.98;8.34;476.34;79.00;80.00;79.50;3.03;2.60;2.81;168.00;7.50;58.94;224.00;7.37;100.14;67.00;1.65;13953.01;;;;;

File: Data/Size_B.csv
Specimen;Length;Width;Height;Volume;Mass;Density;Moisture content;Dried mass;Dried density;Growth-ring angle A;Growth-ring angle B;Growth-ring angle;Growth-ring width A;Growth-ring width B;Growth-ring width;Test span;Test velocity;Time to failure;Ultimate force;Displacement at failure;Bending strength;Frequency;Dynamic modulus of elasticity;Force increment;Displacement increment;Elasticity modulus
[-];[mm];[mm];[mm];[mm³];[g];[kg/m³];[%];[g];[kg/m³];[°];[°];[°];[mm];[mm];[mm];[mm];[mm/min];[S];[N];[mm];[N/mm²];[Hz];[N/mm²];[N];[mm];[N/mm²]
Pretest (SE-45-F2-50%);600.50;49.93;19.99;599359.47;334.90;558.76;12.00;;498.90;30.00;43.00;36.50;1.58;1.05;1.31;560.00;24.00;62.33;2508.00;24.93;105.59;;;;;
SE-09-F1-50%;600.00;50.00;20.00;600000.00;253.10;421.83;12.00;;376.64;9.00;9.00;9.00;3.43;2.90;3.16;560.00;20.00;67.74;1618.00;22.58;67.96;4333.00;11491.00;485.00;5.41;9834.40
SE-10-F1-50%;601.00;50.00;20.00;601000.00;264.20;439.60;12.00;;392.50;0.00;1.00;0.50;2.91;2.86;2.88;560.00;18.00;99.53;1779.00;29.86;74.72;4334.00;12054.00;534.00;5.80;10110.72
SE-11-F1-50%;601.00;50.00;20.00;601000.00;265.60;441.93;12.00;;394.58;35.00;32.00;33.50;1.98;1.96;1.97;560.00;18.00;83.90;1867.00;25.17;78.41;4334.00;12009.00;559.00;5.19;11815.10
SE-12-F1-50%;600.00;50.00;20.00;600000.00;264.30;440.50;12.00;;393.30;31.00;28.00;29.50;1.85;2.15;2.00;560.00;18.00;78.67;1877.00;23.60;78.83;4334.00;12034.00;563.00;5.21;11860.82
SE-13-F1-50%;600.00;50.00;20.00;600000.00;262.30;437.17;12.00;;390.33;11.00;11.00;11.00;2.76;2.87;2.82;560.00;18.00;102.83;1793.00;30.85;75.31;4334.00;11944.00;538.00;5.64;10466.30
SE-20-F1-50%;600.00;50.00;20.00;600000.00;276.10;460.17;12.00;;410.86;57.00;64.00;60.50;1.41;1.87;1.64;560.00;18.00;97.97;2248.00;29.39;94.42;4334.00;12529.00;674.00;4.93;15014.87
SE-21-F1-50%;600.00;50.00;20.00;600000.00;258.60;431.00;12.00;;384.82;62.00;62.00;62.00;1.71;1.78;1.75;560.00;18.00;76.50;1840.00;22.95;77.28;4334.00;11763.00;552.00;4.86;12464.00
SE-22-F1-50%;600.00;50.00;20.00;600000.00;271.20;452.00;12.00;;403.57;67.00;65.00;66.00;1.52;1.80;1.66;560.00;18.00;71.43;1954.00;21.43;82.07;4334.00;12304.00;586.00;4.45;14463.54
SE-26-F2-50%;601.00;50.00;20.00;601000.00;311.30;517.97;12.00;;462.47;55.00;55.00;55.00;0.99;0.90;0.95;560.00;18.00;70.63;2386.00;21.19;100.21;4334.00;14134.00;716.00;4.51;17444.65
SE-27-F2-50%;601.00;50.00;20.00;601000.00;290.70;483.69;12.00;;431.87;44.00;34.00;39.00;1.62;1.85;1.73;560.00;18.00;110.60;2354.00;33.18;98.87;4334.00;13182.00;706.00;5.03;15421.01
SE-28-F2-50%;601.00;50.00;20.00;601000.00;308.50;513.31;12.00;;458.31;50.00;50.00;50.00;1.62;1.65;1.64;560.00;18.00;72.17;2274.00;21.65;95.51;4334.00;13995.00;681.00;4.97;15048.63
SE-29-F2-50%;601.00;50.00;20.00;601000.00;279.10;464.39;12.00;;414.64;14.00;19.00;16.50;2.03;1.91;1.97;560.00;18.00;82.60;2217.00;24.78;93.11;4334.00;12686.00;665.00;4.49;16263.46
SE-30-F2-50%;601.00;50.00;20.00;601000.00;344.30;572.88;12.00;;511.50;14.00;18.00;16.00;0.95;0.82;0.88;560.00;18.00;85.50;2611.00;25.65;109.66;4334.00;15530.00;783.00;4.85;17738.30
SE-31-F2-50%;600.00;50.00;20.00;600000.00;292.30;487.17;12.00;;434.97;2.00;3.00;2.50;1.20;1.02;1.11;560.00;18.00;95.13;2079.00;28.54;87.32;4334.00;13251.00;623.00;5.11;13384.32
SE-32-F2-50%;600.00;50.00;20.00;600000.00;272.60;454.33;12.00;;405.65;29.00;27.00;28.00;1.53;1.71;1.62;560.00;18.00;90.10;2077.00;27.03;87.23;4334.00;12349.00;623.00;5.10;13407.94
SE-33-F2-50%;601.00;50.00;20.00;601000.00;295.10;491.01;12.00;;438.41;45.00;38.00;41.50;1.91;1.78;1.84;560.00;18.00;89.93;2382.00;26.98;100.04;4334.00;13408.00;714.00;4.73;16575.43
SE-34-F2-50%;601.00;50.00;20.00;601000.00;264.40;439.93;12.00;;392.80;31.00;31.00;31.00;1.78;1.82;1.80;560.00;18.00;93.37;1967.00;28.01;82.61;4334.00;12009.00;590.00;5.50;11776.40
SE-35-F2-50%;600.00;50.00;20.00;600000.00;308.50;514.17;12.00;;459.08;31.00;44.00;37.50;1.32;1.35;1.34;560.00;18.00;100.03;2533.00;30.01;106.39;4334.00;14017.00;760.00;4.92;16965.14
SE-36-F2-50%;600.00;50.00;20.00;600000.00;307.20;512.00;12.00;;457.14;24.00;23.00;23.50;1.68;1.68;1.68;560.00;18.00;85.53;2448.00;25.66;102.82;4334.00;13882.00;734.00;4.41;18251.89
SE-37-F2-50%;601.00;50.00;20.00;601000.00;318.50;529.95;12.00;;473.17;36.00;38.00;37.00;0.98;1.11;1.04;560.00;18.00;80.30;2493.00;24.09;104.71;4334.00;14446.00;748.00;4.62;17759.13
SE-38-F2-50%;601.00;50.00;20.00;601000.00;318.10;529.28;12.00;;472.58;42.00;49.00;45.50;1.08;1.36;1.22;560.00;18.00;98.10;2422.00;29.43;101.72;4334.00;14446.00;726.00;4.99;15969.09
SE-39-F2-50%;600.00;50.00;20.00;600000.00;260.90;434.83;12.00;;388.24;20.00;25.00;22.50;2.71;2.20;2.45;560.00;18.00;67.60;1841.00;20.28;77.32;4334.00;11808.00;552.00;4.71;12877.26
SE-40-F2-50%;600.00;50.00;20.00;600000.00;305.00;508.33;12.00;;453.87;45.00;57.00;51.00;1.77;1.70;1.73;560.00;18.00;71.10;2158.00;21.33;90.64;4334.00;13791.00;646.00;4.75;14921.08
SE-41-F2-50%;600.00;50.00;20.00;600000.00;310.70;517.83;12.00;;462.35;54.00;52.00;53.00;1.77;1.70;1.73;560.00;18.00;82.13;2538.00;24.64;106.60;4334.00;14062.00;761.00;4.67;17889.78
SE-42-F2-50%;600.00;50.00;20.00;600000.00;308.80;514.67;12.00;;459.52;28.00;30.00;29.00;1.99;1.85;1.92;560.00;18.00;74.03;2449.00;22.21;102.86;4334.00;13972.00;734.00;4.36;18499.16
SE-43-F2-50%;601.00;50.00;20.00;601000.00;309.70;515.31;12.00;;460.10;54.00;60.00;57.00;1.38;1.39;1.38;560.00;18.00;83.07;2448.00;24.92;102.82;4334.00;14040.00;734.00;4.40;18305.80
SE-44-F2-50%;601.00;50.00;20.00;601000.00;269.70;448.75;12.00;;400.67;48.00;44.00;46.00;2.51;2.61;2.56;560.00;18.00;77.07;1859.00;23.12;78.08;4334.00;12234.00;557.00;5.41;11300.61

File: Data/Size_C.csv
Specimen;Length;Width;Height;Volume;Mass;Density;Moisture content;Dried mass;Dried density;Growth-ring angle A;Growth-ring angle B;Growth-ring angle;Growth-ring width A;Growth-ring width B;Growth-ring width;Test span;Test velocity;Time to failure;Ultimate force;Displacement at failure;Bending strength;Number of knots;Average knots diameter;Frequency;Dynamic modulus of elasticity;Force increment;Displacement increment;Elasticity modulus;Failure position;KAR at failure point;Notes;;;
[-];[mm];[mm];[mm];[mm³];[g];[kg/m³];[%];[g];[kg/m³];[°];[°];[°];[mm];[mm];[mm];[mm];[mm/min];[S];[N];[mm];[N/mm²];[-];[mm];[Hz];[N/mm²];[N];[mm];[N/mm²];[mm];[-];;;;
Pretest (F2);1200.00;101.23;40.15;4877261.40;2435.60;499.38;11.50;2177.49;446.46;6.00;8.00;7.00;1.78;1.98;1.88;1120.00;36.00;85.72;8977.00;51.43;92.42;11.00;5.67;;;2693.00;9.57;15085.25;600.00;0.000935;A crack along one side;;;
SE-17-F1;1200.00;100.62;39.96;4824930.24;2353.50;487.78;13.20;2065.99;428.19;20.00;23.00;21.50;2.01;2.68;2.35;1120.00;34.00;111.72;8706.00;63.31;91.03;5.00;4.67;2029.50;11538.83;2612.00;11.41;12523.36;600.00;0.000000;;;;
SE-18-F1;1200.00;99.85;39.60;4744872.00;2377.20;501.00;13.40;2083.16;439.03;19.00;14.00;16.50;1.88;1.97;1.93;1120.00;34.00;72.28;7828.00;40.96;83.99;10.00;5.52;2236.00;14261.00;2348.00;8.84;15042.08;581.50;0.090400;;;;
SE-19-F1;1200.00;100.57;40.09;4838221.56;2407.50;497.60;13.60;2100.88;434.23;18.00;16.00;17.00;1.67;1.86;1.76;1120.00;34.00;86.38;8776.00;48.95;91.21;6.00;6.59;2286.00;14951.00;2633.00;9.15;15593.81;600.00;0.000000;;;;
SE-25-F1;1200.00;100.18;40.00;4808640.00;2089.00;434.43;12.90;1837.02;382.03;10.00;10.00;10.00;2.50;2.31;2.41;1120.00;34.00;110.97;7944.00;62.88;83.26;6.00;5.53;2116.00;11224.00;2383.00;10.47;12467.20;600.00;0.000000;;;;
SE-26-F1;1200.00;100.04;40.19;4824729.12;1972.10;408.75;12.60;1739.79;360.60;20.00;18.00;19.00;2.57;2.65;2.61;1120.00;34.00;65.89;6248.00;37.34;64.96;11.00;4.22;1968.00;9165.00;1875.00;9.39;10805.21;613.00;0.068400;;;;
SE-01-F2;1200.00;100.43;39.87;4804972.92;2328.80;484.66;13.60;2041.02;424.77;42.00;35.00;38.50;1.93;1.87;1.90;1120.00;34.00;110.64;8908.00;62.70;93.74;17.00;4.12;2118.00;12537.00;2672.00;10.47;14085.25;606.50;0.008012;;;;
SE-02-F2;1200.00;100.40;40.02;4821609.60;2344.30;486.21;12.90;2067.76;428.85;44.00;41.00;42.50;1.29;1.00;1.14;1120.00;34.00;83.22;8519.00;47.16;89.00;12.00;6.23;2177.00;13331.00;2556.00;9.81;14214.90;596.00;0.004967;;;;
SE-03-F2;1200.00;100.99;39.69;4809951.72;2361.90;491.04;13.10;2078.69;432.16;11.00;13.00;12.00;2.11;2.10;2.11;1120.00;34.00;76.19;8389.00;43.17;88.59;11.00;4.73;2236.00;14031.00;2517.00;9.40;14889.81;600.00;0.000000;;;;
SE-04-F2;1200.00;101.10;39.17;4752104.40;2385.20;501.92;12.40;2111.12;444.25;23.00;20.00;21.50;1.76;1.80;1.78;1120.00;34.00;89.61;7442.00;50.78;80.60;10.00;7.27;2204.00;14118.00;2233.00;8.52;15159.55;802.50;0.166363;;;;
SE-05-F2;1200.00;100.65;39.87;4815498.60;2546.80;528.88;12.60;2250.09;467.26;26.00;22.00;24.00;1.36;1.17;1.26;1120.00;34.00;83.16;8525.00;47.13;89.52;29.00;5.66;2168.00;14224.00;2557.00;9.13;15413.86;609.50;0.177640;;;;
SE-06-F2;1200.00;101.35;39.82;4842908.40;2979.90;615.31;12.20;2643.05;545.76;22.00;28.00;25.00;1.01;1.11;1.06;1120.00;34.00;74.28;10230.00;42.09;106.94;11.00;6.27;2242.00;17797.00;3069.00;9.06;18592.39;600.00;0.132700;A crack along the upper side. Ist depth was 9mm.;;;
SE-07-F2;1200.00;100.77;40.05;4843006.20;2419.00;499.48;13.30;2123.04;438.37;29.00;24.00;26.50;1.37;1.64;1.50;1120.00;34.00;84.19;8229.00;47.71;85.53;18.00;6.09;2076.00;12387.00;2469.00;9.55;14030.20;600.00;0.000000;;;;
SE-08-F2;1200.00;100.99;40.02;4849943.76;2284.10;470.95;13.20;2006.36;413.69;23.00;24.00;23.50;2.33;2.25;2.29;1120.00;34.00;104.07;8255.00;58.97;85.74;13.00;4.56;2160.00;12661.00;2477.00;9.89;13589.83;600.00;0.000000;;;;
SE-09-F2;1200.00;100.72;39.95;4828516.80;2393.80;495.76;13.40;2097.53;434.40;8.00;11.00;9.50;2.11;2.30;2.20;1120.00;34.00;71.88;7927.00;40.73;82.85;10.00;6.10;2138.00;13002.00;2378.00;9.41;13819.87;574.00;0.021000;It had three resin pockets;;;
SE-10-F2;1200.00;101.06;39.52;4792669.44;2357.90;491.98;13.00;2073.27;432.59;15.00;13.00;14.00;2.25;2.04;2.14;1120.00;34.00;74.04;8262.00;41.95;87.94;7.00;6.63;2108.00;12449.00;2479.00;9.79;14260.89;632.50;0.058450;It had two cracks in the middle: 150mm long and 130mm long. It had one resin pocket.;;;
SE-11-F2;1200.00;100.84;39.52;4782236.16;2376.00;496.84;12.20;2102.50;439.65;19.00;23.00;21.00;1.79;1.79;1.79;1120.00;34.00;65.99;7798.00;37.39;83.18;12.00;4.47;2196.00;13614.00;2339.00;8.93;14787.13;597.00;0.016309;;;;
SE-12-F2;1200.00;100.99;40.25;4877817.00;2405.00;493.05;12.30;2135.17;437.73;41.00;28.00;34.50;1.43;1.49;1.46;1120.00;34.00;56.31;7019.00;31.91;72.07;15.00;5.41;2168.00;13431.00;2106.00;7.99;14058.20;675.30;0.174244;;;;
SE-13-F2;1200.00;101.18;39.97;4852997.52;2396.10;493.74;13.00;2112.74;435.35;43.00;35.00;39.00;1.22;1.22;1.22;1120.00;34.00;83.59;8495.00;47.37;88.29;11.00;6.80;2158.00;13257.00;2549.00;9.51;14570.90;555.70;0.192008;It has the pit in the middle;;;
SE-14-F2;1200.00;100.88;40.15;4860398.40;2382.80;490.25;12.60;2107.99;433.71;29.00;20.00;24.50;1.09;1.34;1.21;1120.00;34.00;76.14;7421.00;43.15;76.66;16.00;4.60;2116.00;12677.00;2226.00;8.62;13894.76;521.80;0.182798;;;;
SE-15-F2;1200.00;101.26;39.36;4782712.32;2894.80;605.26;12.80;2554.52;534.12;28.00;24.00;26.00;1.21;1.09;1.15;1120.00;34.00;70.84;9014.00;40.14;96.53;9.00;8.10;2254.00;17923.00;2704.00;8.35;18420.91;594.00;0.061219;It had cracks in the compressive side;;;
SE-16-F2;1200.00;100.89;39.80;4818506.40;2860.70;593.69;12.70;2526.44;524.32;22.00;22.00;22.00;1.15;1.21;1.18;1120.00;34.00;50.89;8191.00;28.84;86.11;10.00;6.41;2208.00;16572.00;2457.00;7.61;17826.26;638.80;0.155304;It had multiple cracks in the compressive side of up to 10mm depth.;;;
SE-17-F2;1200.00;101.37;39.87;4849946.28;2620.00;540.21;12.50;2328.89;480.19;22.00;22.00;22.00;1.33;1.27;1.30;1120.00;33.00;106.49;9317.00;58.57;97.14;18.00;5.83;2096.00;13764.00;2795.00;10.58;14442.49;;;;;;
SE-18-F2;1200.00;101.08;39.44;4783914.24;2537.50;530.42;12.00;2265.63;473.59;25.00;23.00;24.00;1.27;1.32;1.30;1120.00;33.00;92.25;9112.00;50.74;97.36;11.00;7.52;2162.00;14553.00;2734.00;9.76;15865.98;;;;;;
SE-19-F2;1200.00;100.82;40.34;4880494.56;2628.70;538.61;12.20;2342.87;480.05;22.00;22.00;22.00;1.34;1.29;1.32;1120.00;33.00;92.62;9760.00;50.94;99.94;13.00;7.34;2222.00;15539.00;2928.00;9.99;15554.11;;;;;;
SE-20-F2;1200.00;101.04;39.94;4842645.12;2315.10;478.07;13.30;2043.34;421.95;24.00;49.00;36.50;2.38;2.63;2.51;1120.00;33.00;92.89;7003.00;51.09;72.99;32.00;3.87;2000.00;11002.00;2101.00;9.99;11474.59;;;;;;
Averages:;1200;101;40;4823519;2441;506;13;2154;447;24;23;23;2;2;1.72;1120;34;84;8319;47;87;13;6;2154;13600;2496;9;14633;;;Damage can be observed on the compresive side before or after damage is developed in the tensile side. No noise is associated with the compressive but with the tensile damage.;;;
Samples:;26;26;26;26;26;26;26;26;26;26;26;26;26;26;26;26;26;26;26;26;26;26;26;25;25;26;26;26;;;;;;
SD:;0;0;0;35133;216;45;1;195;40;10;9;9;0;1;0.48;0;1;16;860;9;9;6;1;78;1954;258;1;1779;;;;;;
